Repository: brianna-thielen/Lifetime-Testing

# Lifetime-Testing
Electrode testing (EIS and VT), IDE testing (EIS), and humidity sensor monitoring (I2C and resistive) plus data analysis for accelerated lifetime testing

Note: Automatic Windows update is disabled on this machine to prevent unwanted restarts. Check for updates periodically.

Instructions for starting testing:
1. Ensure all hardware is connected and turned on
2. Open Visual Studio Code to Lifetime-Testing repository
3. Open Intan RHX software
4. Select the RHS 128ch Stim/Recording Controller
5. Select the 30 kHz sample rate and +/- 2.550 mA stimulation range
6. Click Network -> Remote TCP Control
7. In the "Commands" tab, click "Connect"
8. In the "Data Output" tab, under "Waveform Output", click "Connect"
9. In Visual Studio Code, run the program run_lifetime_testing.py

Instructions for adding new samples:
1. Pause testing by pressing "ctrl-c"
    Note: if "CONTINUOUS_TESTING" is set to "True" in "run_lifetime_testing.py", you will need to re-connect the Intan and run "pause_lifetime_testing.py"
    For IDEs:
        2. Connect each sample via a Seriemas3 custom PCB (tapeout package under equipment/Seriemas3_RevX01_Tapeout_12142024_TIME.zip) connected to the switcher
        3. Create a new .json file for the sample group, following "LCP Pt Grids.json" as a template, and save it in test_information/samples
    For Stimulating Electrodes:
        2. Connect each sample to an Intan channel, with return electrodes connected to Intan ground
        3. Create a new .json file for the sample group, following "LCP IDEs 25um.json" as a template, and save it in test_information/samples
    For Recording Electrodes:
        2. Connect either as IDEs (to measure with the LCR meter) or as stimulating electrodes with zero stimulation amplitude (to measure with the Intan)
        3. Create a new .json file for the sample group (according to the appropriate connection protocol), and save it in test_information/samples
    Humidity Sensors (capacitive, I2C):
        2. Replicate the I2C scanner hardware on the existing Arduino UNO, connect to a new Arduino Uno, connect the sensors to the Arduino, connect to the computer
            - The hardware is not documented, so this will require reverse engineering
            - The code that's used to program the arduino is saved under support_functions as i2c_RH_Temp_muxed2_fast.ino
            - You need to determine the port for the new Arduino and enter it in the json file
        3. Create a new .json file for the sample group, following "LCP Encapsulation Capacitive.json" as a template, and save it in test_information/samples
    Humidity Sensors (resistive, impedance):
        2. Connect each sample via a Seriemas3 custom PCB (tapeout package under equipment/Seriemas3_RevX01_Tapeout_12142024_TIME.zip) connected to the switcher
        3. Create a new .json file for the sample group, following "LCP Encapsulation Resistive.json" as a template, and save it in test_information/samples
4. Re-start testing by running the program run_lifetime_testing.py

Instructions for removing samples from test:
1. Pause testing by pressing "ctrl-c"
    Note: if "CONTINUOUS_TESTING" is set to "True" in "run_lifetime_testing.py", you will need to re-connect the Intan and run "pause_lifetime_testing.py"
2. Disconnect samples
3. Open the sample group information under test_information/samples/[group].json
4. To remove a single device from a group, add the name of the sample to the "broken devices" list
   To remove the whole group, list the current date and time in the format "YYYY-MM-DD HH:MM" (24 hour format) under "end_date"
5. Re-connect the Intan, and run "run_lifetime_testing.py"

Instructions for setting up slack webhook:
1. Go to https://api.slack.com/apps
2. Click “Create New App” → From scratch.
3. Give it a name and select your workspace.
4. Go to “Incoming Webhooks” in the left menu.
5. Toggle Activate Incoming Webhooks to ON.
6. Click “Add New Webhook to Workspace” and select the desired channel.
7. Copy the Webhook URL, and save it into a new file under test_information/slack.json, with the key "webhook" (example below)
    slack.json:
    {
        "webhook": "[webhook url]"
    }

Instructions for setting up Github upload:
1. Sync the Github repository to your computer
2. Save the directory under test_information/github.json, with the key "path" (example below)
    github.json:
    {
        "path": "C:/Repo-Directory"
    }
3. If push fails, ensure you're logged in by testing a push on the command line

Note: slack.json and github.json are automatically added to .gitignore for privacy

File: data/LCP Pt Grids/raw-data/intanimpedance_1k_20250426033747.csv
Channel Number,Channel Name,Impedance Magnitude at 1000 Hz (ohms),Impedance Phase at 1000 Hz (degrees),Temperature (C),Charge Injection Capacity @ 1000 us (uC/cm^2),Geometric Surface Area (mm^2)
d-023,G1X1-1,6340.0,-53,66.0063,2.460276375459853,4.0
d-022,G1X1-2,2530.0,-50,66.0063,3.042735042733256,4.0
d-021,G3X3S-1,5090.0,-64,66.0063,2.453611101061473,3.9204
d-020,G3X3S-2,2480.0,-60,66.0063,4.050803293227732,3.9204
d-019,G2X2S-1,1860.0,-55,66.0063,6.544611703344778,3.9601
d-018,G2X2S-2,5320.0,-54,66.0063,5.366671123434491,3.9601
d-017,G2X2L-1,6960.0,-50,66.0063,4.80753205128258,4.0
d-016,G2X2L-2,2560.0,-54,66.0063,7.0773755656094615,4.0

File: data/LCP Pt Grids/raw-data/intanimpedance_1k_20250502071605.csv
Channel Number,Channel Name,Impedance Magnitude at 1000 Hz (ohms),Impedance Phase at 1000 Hz (degrees),Temperature (C),Charge Injection Capacity @ 1000 us (uC/cm^2),Geometric Surface Area (mm^2)
d-023,G1X1-1,8220.0,-46,66.3384,2.677966101694906,4.0
d-022,G1X1-2,20500.0,-62,66.3384,0.4988461538456704,4.0
d-021,G3X3S-1,10300.0,-51,66.3384,2.35337053518852,3.9204
d-020,G3X3S-2,9110.0,-53,66.3384,4.46350555354267,3.9204
d-019,G2X2S-1,8760.0,-39,66.3384,4.045474085934246,3.9601
d-018,G2X2S-2,4960.0,-37,66.3384,9.017047026084768,3.9601
d-017,G2X2L-1,3830.0,-69,66.3384,5.363461538455286,4.0
d-016,G2X2L-2,9020.0,-45,66.3384,3.784615384615511,4.0

File: data/LCP Pt Grids/raw-data/intanimpedance_1k_20250505161455.csv
Channel Number,Channel Name,Impedance Magnitude at 1000 Hz (ohms),Impedance Phase at 1000 Hz (degrees),Temperature (C),Charge Injection Capacity @ 1000 us (uC/cm^2),Geometric Surface Area (mm^2)
d-023,G1X1-1,11100.0,-46,66.2206,8.051874386932612,4.0
d-022,G1X1-2,9090.0,-56,66.2206,1.482517482516556,4.0
d-021,G3X3S-1,13100.0,-54,66.2206,-0.5182771168585243,3.9204
d-020,G3X3S-2,11700.0,-57,66.2206,-0.5969611111912569,3.9204
d-019,G2X2S-1,9830.0,-39,66.2206,6.181710478511419,3.9601
d-018,G2X2S-2,5980.0,-64,66.2206,8.633648058570456,3.9601
d-017,G2X2L-1,5360.0,-58,66.2206,2.056213017754081,4.0
d-016,G2X2L-2,10600.0,-45,66.2206,6.706481618189758,4.0

File: data/LCP Pt Grids/raw-data/intanimpedance_1k_20250506175421.csv
Channel Number,Channel Name,Impedance Magnitude at 1000 Hz (ohms),Impedance Phase at 1000 Hz (degrees),Temperature (C),Charge Injection Capacity @ 1000 us (uC/cm^2),Geometric Surface Area (mm^2)
d-023,G1X1-1,3420.0,-38,66.2448,10.116119909501272,4.0
d-022,G1X1-2,9190.0,-59,66.2448,2.092172145035574,4.0
d-021,G3X3S-1,12900.0,-48,66.2448,2.0804276597504443,3.9204
d-020,G3X3S-2,11200.0,-58,66.2448,2.0556662558071537,3.9204
d-019,G2X2S-1,10300.0,-39,66.2448,3.5318241917620923,3.9601
d-018,G2X2S-2,5240.0,-65,66.2448,3.694545398037545,3.9601
d-017,G2X2L-1,6220.0,-56,66.2448,2.9593023255824416,4.0
d-016,G2X2L-2,10000.0,-44,66.2448,3.452692307692267,4.0

File: data/LCP Pt Grids/raw-data/intanimpedance_1k_20250511083435.csv
Channel Number,Channel Name,Impedance Magnitude at 1000 Hz (ohms),Impedance Phase at 1000 Hz (degrees),Temperature (C),Charge Injection Capacity @ 1000 us (uC/cm^2),Geometric Surface Area (mm^2)
d-023,G1X1-1,5590.0,-39,66.2775,5.927467669804731,4.0
d-022,G1X1-2,11600.0,-59,66.2775,1.7065176203107564,4.0
d-021,G3X3S-1,14800.0,-53,66.2775,1.337811255166867,3.9204
d-020,G3X3S-2,12600.0,-61,66.2775,1.9610782565775229,3.9204
d-019,G2X2S-1,12200.0,-41,66.2775,2.940163022964561,3.9601
d-018,G2X2S-2,5600.0,-65,66.2775,2.1464104441807,3.9601
d-017,G2X2L-1,13700.0,-57,66.2775,1.7670171555063368,4.0
d-016,G2X2L-2,10100.0,-45,66.2775,2.9850961538460457,4.0

File: data/LCP Pt Grids/raw-data/intanimpedance_1k_20250511205223.csv
Channel Number,Channel Name,Impedance Magnitude at 1000 Hz (ohms),Impedance Phase at 1000 Hz (degrees),Temperature (C),Charge Injection Capacity @ 1000 us (uC/cm^2),Geometric Surface Area (mm^2)
d-023,G1X1-1,6300.0,-39,66.296,7.801602564101338,4.0
d-022,G1X1-2,11700.0,-58,66.296,1.660862785862726,4.0
d-021,G3X3S-1,14200.0,-54,66.296,1.0943296067267254,3.9204
d-020,G3X3S-2,12400.0,-61,66.296,2.2291376485221384,3.9204
d-019,G2X2S-1,11700.0,-41,66.296,3.389066115497232,3.9601
d-018,G2X2S-2,5510.0,-64,66.296,2.8395823970727103,3.9601
d-017,G2X2L-1,13700.0,-56,66.296,1.5206043956046424,4.0
d-016,G2X2L-2,11000.0,-46,66.296,2.7618421052631232,4.0

File: data/LCP Pt Grids/raw-data/intanimpedance_1k_20250512091011.csv
Channel Number,Channel Name,Impedance Magnitude at 1000 Hz (ohms),Impedance Phase at 1000 Hz (degrees),Temperature (C),Charge Injection Capacity @ 1000 us (uC/cm^2),Geometric Surface Area (mm^2)
d-023,G1X1-1,6410.0,-40,66.2265,6.7566647093357455,4.0
d-022,G1X1-2,11900.0,-57,66.2265,1.5999706400471227,4.0
d-021,G3X3S-1,14800.0,-53,66.2265,0.8857922329993633,3.9204
d-020,G3X3S-2,12600.0,-63,66.2265,2.336871198930861,3.9204
d-019,G2X2S-1,13600.0,-40,66.2265,2.9669580438500645,3.9601
d-018,G2X2S-2,5680.0,-63,66.2265,2.686844003982274,3.9601
d-017,G2X2L-1,13500.0,-56,66.2265,1.829268292682832,4.0
d-016,G2X2L-2,10500.0,-44,66.2265,2.77205882352951,4.0

File: data/LCP Pt Grids/raw-data/intanimpedance_1k_20250512212800.csv
Channel Number,Channel Name,Impedance Magnitude at 1000 Hz (ohms),Impedance Phase at 1000 Hz (degrees),Temperature (C),Charge Injection Capacity @ 1000 us (uC/cm^2),Geometric Surface Area (mm^2)
d-023,G1X1-1,6580.0,-40,66.3737,7.165178571428925,4.0
d-022,G1X1-2,11800.0,-57,66.3737,1.613360323886749,4.0
d-021,G3X3S-1,15600.0,-58,66.3737,0.8556953965241295,3.9204
d-020,G3X3S-2,12000.0,-65,66.3737,1.088086487535339,3.9204
d-019,G2X2S-1,12600.0,-42,66.3737,3.414318003076348,3.9601
d-018,G2X2S-2,3960.0,-48,66.3737,4.505313462158326,3.9601
d-017,G2X2L-1,14300.0,-55,66.3737,1.8065196998126063,4.0
d-016,G2X2L-2,11600.0,-45,66.3737,3.3042986425339893,4.0

File: data/LCP Pt Grids/raw-data/intanimpedance_1k_20250515101148.csv
Channel Number,Channel Name,Impedance Magnitude at 1000 Hz (ohms),Impedance Phase at 1000 Hz (degrees),Temperature (C),Charge Injection Capacity @ 1000 us (uC/cm^2),Geometric Surface Area (mm^2)
d-023,G1X1-1,5770.0,-38,66.3492,6.195074441687406,4.0
d-022,G1X1-2,12700.0,-58,66.3492,2.000071357214225,4.0
d-021,G3X3S-1,17100.0,-54,66.3492,0.9722081045069362,3.9204
d-020,G3X3S-2,12300.0,-65,66.3492,1.6546763103236577,3.9204
d-019,G2X2S-1,12200.0,-42,66.3492,2.9808082226545776,3.9601
d-018,G2X2S-2,6160.0,-61,66.3492,4.271453906564077,3.9601
d-017,G2X2L-1,15100.0,-55,66.3492,2.25442061494692,4.0
d-016,G2X2L-2,12200.0,-46,66.3492,2.621333702268975,4.0

File: data/LCP Pt Grids/raw-data/intanimpedance_1k_20250519093640.csv
Channel Number,Channel Name,Impedance Magnitude at 1000 Hz (ohms),Impedance Phase at 1000 Hz (degrees),Temperature (C),Charge Injection Capacity @ 1000 us (uC/cm^2),Geometric Surface Area (mm^2)
d-023,G1X1-1,13800.0,-36,66.1786,5.114522882180969,4.0
d-022,G1X1-2,24100.0,-64,66.1786,1.2486263736265013,4.0
d-021,G3X3S-1,31700.0,-70,66.1786,1.3670255724949791,3.9204
d-020,G3X3S-2,24100.0,-65,66.1786,2.1682662375303097,3.9204
d-019,G2X2S-1,18600.0,-46,66.1786,3.7302754449009674,3.9601
d-018,G2X2S-2,13900.0,-58,66.1786,-1.4929454370780824,3.9601
d-017,G2X2L-1,24200.0,-57,66.1786,1.1184863523570214,4.0
d-016,G2X2L-2,21900.0,-50,66.1786,4.59750906759191,4.0

File: data/LCP Pt Grids/raw-data/intanimpedance_1k_20250521000116.csv
Channel Number,Channel Name,Impedance Magnitude at 1000 Hz (ohms),Impedance Phase at 1000 Hz (degrees),Temperature (C),Charge Injection Capacity @ 1000 us (uC/cm^2),Geometric Surface Area (mm^2)
d-023,G1X1-1,8700.0,-47,66.4137,3.849871794871728,4.0
d-022,G1X1-2,17500.0,-65,66.4137,0.4112377850163488,4.0
d-021,G3X3S-1,15500.0,-57,66.4137,1.0863353190739538,3.9204
d-020,G3X3S-2,12700.0,-61,66.4137,1.737434024910432,3.9204
d-019,G2X2S-1,12200.0,-46,66.4137,2.8508352718823,3.9601
d-018,G2X2S-2,12000.0,-60,66.4137,0.9587392481757648,3.9601
d-017,G2X2L-1,18600.0,-63,66.4137,1.234779925955981,4.0
d-016,G2X2L-2,12500.0,-51,66.4137,2.156674208144782,4.0

File: data/LCP Pt Grids/raw-data/intanimpedance_1k_20250525022314.csv
Channel Number,Channel Name,Impedance Magnitude at 1000 Hz (ohms),Impedance Phase at 1000 Hz (degrees),Temperature (C),Charge Injection Capacity @ 1000 us (uC/cm^2),Geometric Surface Area (mm^2)
d-023,G1X1-1,8150.0,-42,66.4583,5.310897435898589,4.0
d-022,G1X1-2,17100.0,-62,66.4583,0.5079881656799257,4.0
d-021,G3X3S-1,18700.0,-57,66.4583,2.08018429094235,3.9204
d-020,G3X3S-2,11900.0,-63,66.4583,1.5858748220537886,3.9204
d-019,G2X2S-1,12200.0,-45,66.4583,2.630257800581824,3.9601
d-018,G2X2S-2,9520.0,-21,66.4583,6.304716469862851,3.9601
d-017,G2X2L-1,16700.0,-66,66.4583,0.7449095022624064,4.0
d-016,G2X2L-2,11500.0,-53,66.4583,2.2118738376169658,4.0

File: data/LCP Pt Grids/raw-data/intanimpedance_1k_20250525144059.csv
Channel Number,Channel Name,Impedance Magnitude at 1000 Hz (ohms),Impedance Phase at 1000 Hz (degrees),Temperature (C),Charge Injection Capacity @ 1000 us (uC/cm^2),Geometric Surface Area (mm^2)
d-023,G1X1-1,7840.0,-47,66.3812,4.414160839160557,4.0
d-022,G1X1-2,17500.0,-62,66.3812,-0.1980769230775124,4.0
d-021,G3X3S-1,12300.0,-58,66.3812,1.7561002409488344,3.9204
d-020,G3X3S-2,11000.0,-63,66.3812,1.4487604019281757,3.9204
d-019,G2X2S-1,12200.0,-49,66.3812,1.859606104722736,3.9601
d-018,G2X2S-2,3380.0,-61,66.3812,4.914023611630041,3.9601
d-017,G2X2L-1,409.0,-117,66.3812,4.480769230769798,4.0
d-016,G2X2L-2,12600.0,-55,66.3812,1.692307692307756,4.0

File: data/LCP Pt Grids/raw-data/intanimpedance_1k_20250529171839.csv
Channel Number,Channel Name,Impedance Magnitude at 1000 Hz (ohms),Impedance Phase at 1000 Hz (degrees),Temperature (C),Charge Injection Capacity @ 1000 us (uC/cm^2),Geometric Surface Area (mm^2)
d-023,G1X1-1,7300.0,-53,66.3339,3.846526601152103,4.0
d-022,G1X1-2,14900.0,-57,66.3339,1.0805240576154442,4.0
d-021,G3X3S-1,11300.0,-66,66.3339,0.9202357687205508,3.9204
d-020,G3X3S-2,10200.0,-59,66.3339,2.3786284116861243,3.9204
d-019,G2X2S-1,11800.0,-55,66.3339,1.7814172800484942,3.9601
d-018,G2X2S-2,5380.0,-61,66.3339,5.108321873134465,3.9601
d-017,G2X2L-1,17300.0,-62,66.3339,1.634507346586193,4.0
d-016,G2X2L-2,12400.0,-61,66.3339,1.5897928994081167,4.0

File: data/LCP Pt Grids/raw-data/intanimpedance_1k_20250531233023.csv
Channel Number,Channel Name,Impedance Magnitude at 1000 Hz (ohms),Impedance Phase at 1000 Hz (degrees),Temperature (C),Charge Injection Capacity @ 1000 us (uC/cm^2),Geometric Surface Area (mm^2)
d-023,G1X1-1,7220.0,-53,66.3016,4.194570135746776,4.0
d-022,G1X1-2,16900.0,-59,66.3016,1.0743503987652383,4.0
d-021,G3X3S-1,11700.0,-66,66.3016,2.1180170251529127,3.9204
d-020,G3X3S-2,11400.0,-62,66.3016,2.2026909797119862,3.9204
d-019,G2X2S-1,11000.0,-57,66.3016,1.820694258246882,3.9601
d-018,G2X2S-2,6750.0,-60,66.3016,3.630330190711264,3.9601
d-017,G2X2L-1,17000.0,-64,66.3016,1.3128698224854791,4.0
d-016,G2X2L-2,11200.0,-57,66.3016,1.9953041144903152,4.0

File: data/LCP Pt Grids/raw-data/intanimpedance_1k_20250602000558.csv
Channel Number,Channel Name,Impedance Magnitude at 1000 Hz (ohms),Impedance Phase at 1000 Hz (degrees),Temperature (C),Charge Injection Capacity @ 1000 us (uC/cm^2),Geometric Surface Area (mm^2)
d-023,G1X1-1,7160.0,-53,66.4514,3.492307692307433,4.0
d-022,G1X1-2,18000.0,-60,66.4514,2.1367869776365453,4.0
d-021,G3X3S-1,10100.0,-65,66.4514,0.9873047063133874,3.9204
d-020,G3X3S-2,11200.0,-63,66.4514,1.6624534530871198,3.9204
d-019,G2X2S-1,12400.0,-58,66.4514,1.7530637338220705,3.9601
d-018,G2X2S-2,7230.0,-60,66.4514,2.8542837112669432,3.9601
d-017,G2X2L-1,18600.0,-64,66.4514,1.1051775147931997,4.0
d-016,G2X2L-2,11000.0,-58,66.4514,2.169129554655875,4.0

File: data/LCP Pt Grids/raw-data/intanimpedance_1k_20250606155619.csv
,Channel Number,Channel Name,Impedance Magnitude at 1000 Hz (ohms),Impedance Phase at 1000 Hz (degrees),Temperature (C),Charge Injection Capacity @ 1000 us (uC/cm^2),Geometric Surface Area (mm^2)
20,d-023,G1X1-1,7630.0,-50,66.2594,,4.0
21,d-022,G1X1-2,22500.0,-63,66.2594,,4.0
22,d-021,G3X3S-1,21500.0,-71,66.2594,,3.9204
23,d-020,G3X3S-2,12700.0,-61,66.2594,,3.9204
24,d-019,G2X2S-1,20200.0,-61,66.2594,,3.9601
25,d-018,G2X2S-2,7440.0,-59,66.2594,,3.9601
26,d-017,G2X2L-1,19300.0,-57,66.2594,,4.0
27,d-016,G2X2L-2,12400.0,-53,66.2594,,4.0

File: data/LCP Pt Grids/raw-data/intanimpedance_1k_20250609150950.csv
,Channel Number,Channel Name,Impedance Magnitude at 1000 Hz (ohms),Impedance Phase at 1000 Hz (degrees),Temperature (C),Charge Injection Capacity @ 1000 us (uC/cm^2),Geometric Surface Area (mm^2)
20,d-023,G1X1-1,4940.0,-62,66.1238,4.120475113121811,4.0
21,d-022,G1X1-2,12100.0,-52,66.1238,2.4356900452487134,4.0
22,d-021,G3X3S-1,22600.0,-69,66.1238,0.1255159709939231,3.9204
23,d-020,G3X3S-2,11400.0,-63,66.1238,1.4295468840925742,3.9204
24,d-019,G2X2S-1,16600.0,-64,66.1238,0.6211885060538778,3.9601
25,d-018,G2X2S-2,6400.0,-60,66.1238,2.2082157634292257,3.9601
26,d-017,G2X2L-1,10900.0,-56,66.1238,2.649255583126705,4.0
27,d-016,G2X2L-2,11800.0,-56,66.1238,1.8667159763315055,4.0

File: data/LCP Pt Grids/raw-data/intanimpedance_1k_20250610080111.csv
,Channel Number,Channel Name,Impedance Magnitude at 1000 Hz (ohms),Impedance Phase at 1000 Hz (degrees),Temperature (C),Charge Injection Capacity @ 1000 us (uC/cm^2),Geometric Surface Area (mm^2)
20,d-023,G1X1-1,5390.0,-61,66.3803,4.166678571428647,4.0
21,d-022,G1X1-2,9060.0,-61,66.3803,3.248881397487027,4.0
22,d-021,G3X3S-1,7160.0,-69,66.3803,4.481489329974006,3.9204
23,d-020,G3X3S-2,11500.0,-64,66.3803,1.5438341884620752,3.9204
24,d-019,G2X2S-1,13000.0,-61,66.3803,0.9139097319559297,3.9601
25,d-018,G2X2S-2,6470.0,-60,66.3803,1.048423282791927,3.9601
26,d-017,G2X2L-1,11200.0,-58,66.3803,2.4130945390488487,4.0
27,d-016,G2X2L-2,11200.0,-59,66.3803,2.17876649977243,4.0

File: data/LCP Pt Grids/raw-data/intanimpedance_1k_20250612200137.csv
,Channel Number,Channel Name,Impedance Magnitude at 1000 Hz (ohms),Impedance Phase at 1000 Hz (degrees),Temperature (C),Charge Injection Capacity @ 1000 us (uC/cm^2),Geometric Surface Area (mm^2)
20,d-023,G1X1-1,7270.0,-63,65.7277,2.423895848035731,4.0
21,d-022,G1X1-2,11300.0,-68,65.7277,1.5717455621303724,4.0
22,d-021,G3X3S-1,13500.0,-73,65.7277,0.8508479582856556,3.9204
23,d-020,G3X3S-2,11100.0,-63,65.7277,1.6927085691654569,3.9204
24,d-019,G2X2S-1,11900.0,-62,65.7277,1.9608368198049708,3.9601
25,d-018,G2X2S-2,8830.0,-57,65.7277,2.1797955699921125,3.9601
26,d-017,G2X2L-1,11800.0,-59,65.7277,2.300868486352477,4.0
27,d-016,G2X2L-2,921.0,-30,65.7277,5.794871794871222,4.0

File: data/LCP Pt Grids/raw-data/intanimpedance_1k_20250613080155.csv
,Channel Number,Channel Name,Impedance Magnitude at 1000 Hz (ohms),Impedance Phase at 1000 Hz (degrees),Temperature (C),Charge Injection Capacity @ 1000 us (uC/cm^2),Geometric Surface Area (mm^2)
20,d-023,G1X1-1,5930.0,-59,65.7365,3.3331447963799428,4.0
21,d-022,G1X1-2,8190.0,-58,65.7365,1.7635746606338678,4.0
22,d-021,G3X3S-1,14400.0,-74,65.7365,1.0750143464144868,3.9204
23,d-020,G3X3S-2,11500.0,-64,65.7365,1.586090960851225,3.9204
24,d-019,G2X2S-1,9030.0,-54,65.7365,1.9873783395683822,3.9601
25,d-018,G2X2S-2,6550.0,-68,65.7365,2.243533088714039,3.9601
26,d-017,G2X2L-1,13100.0,-62,65.7365,2.1600507585742794,4.0
27,d-016,G2X2L-2,5270.0,-67,65.7365,1.7517751479274153,4.0

File: data/LCP Pt Grids/raw-data/intanimpedance_1k_20250613200138.csv
,Channel Number,Channel Name,Impedance Magnitude at 1000 Hz (ohms),Impedance Phase at 1000 Hz (degrees),Temperature (C),Charge Injection Capacity @ 1000 us (uC/cm^2),Geometric Surface Area (mm^2)
20,d-023,G1X1-1,4390.0,-50,65.7447,9.286538461516276,4.0
21,d-022,G1X1-2,6650.0,-53,65.7447,3.2145505097318887,4.0
22,d-021,G3X3S-1,11600.0,-71,65.7447,1.1179269277496557,3.9204
23,d-020,G3X3S-2,5660.0,144,65.7447,5.4448918085283395,3.9204
24,d-019,G2X2S-1,8890.0,-55,65.7447,2.022534384067892,3.9601
25,d-018,G2X2S-2,6710.0,-67,65.7447,2.1742377187379764,3.9601
26,d-017,G2X2L-1,12800.0,-62,65.7447,1.6612505141917016,4.0
27,d-016,G2X2L-2,6480.0,-64,65.7447,2.3746153846154847,4.0

File: data/LCP Pt Grids/raw-data/intanimpedance_1k_20250614080129.csv
,Channel Number,Channel Name,Impedance Magnitude at 1000 Hz (ohms),Impedance Phase at 1000 Hz (degrees),Temperature (C),Charge Injection Capacity @ 1000 us (uC/cm^2),Geometric Surface Area (mm^2)
20,d-023,G1X1-1,6800.0,-60,65.8512,5.016322701688416,4.0
21,d-022,G1X1-2,8840.0,-60,65.8512,2.784236596736765,4.0
22,d-021,G3X3S-1,14400.0,-71,65.8512,0.7284019823205736,3.9204
23,d-020,G3X3S-2,5690.0,-73,65.8512,2.5397882540744754,3.9204
24,d-019,G2X2S-1,8970.0,-56,65.8512,1.9778408505965912,3.9601
25,d-018,G2X2S-2,7010.0,-68,65.8512,2.104115098981028,3.9601
26,d-017,G2X2L-1,13400.0,-62,65.8512,1.6553846153846827,4.0
27,d-016,G2X2L-2,7200.0,-65,65.8512,2.062617260788107,4.0

File: data/LCP Pt Grids/raw-data/intanimpedance_1k_20250614200112.csv
,Channel Number,Channel Name,Impedance Magnitude at 1000 Hz (ohms),Impedance Phase at 1000 Hz (degrees),Temperature (C),Charge Injection Capacity @ 1000 us (uC/cm^2),Geometric Surface Area (mm^2)
20,d-023,G1X1-1,7450.0,-61,65.7202,2.905508474575974,4.0
21,d-022,G1X1-2,9330.0,-61,65.7202,2.4478021978022166,4.0
22,d-021,G3X3S-1,14400.0,-74,65.7202,0.7284019823205736,3.9204
23,d-020,G3X3S-2,10200.0,-74,65.7202,1.3688073128635418,3.9204
24,d-019,G2X2S-1,9200.0,-55,65.7202,1.9721536219572398,3.9601
25,d-018,G2X2S-2,7290.0,-68,65.7202,1.9671750183608452,3.9601
26,d-017,G2X2L-1,13400.0,-63,65.7202,1.6815960912053458,4.0
27,d-016,G2X2L-2,7690.0,-65,65.7202,1.9837052260717336,4.0

File: data/LCP Pt Grids/raw-data/intanimpedance_1k_20250615200153.csv
,Channel Number,Channel Name,Impedance Magnitude at 1000 Hz (ohms),Impedance Phase at 1000 Hz (degrees),Temperature (C),Charge Injection Capacity @ 1000 us (uC/cm^2),Geometric Surface Area (mm^2)
20,d-023,G1X1-1,7680.0,-62,65.7783,1.8803264382676046,4.0
21,d-022,G1X1-2,9360.0,-62,65.7783,2.2616214720531986,4.0
22,d-021,G3X3S-1,14800.0,-74,65.7783,0.7055634761264649,3.9204
23,d-020,G3X3S-2,12400.0,-74,65.7783,1.2223362249041683,3.9204
24,d-019,G2X2S-1,9030.0,-55,65.7783,1.802887222614265,3.9601
25,d-018,G2X2S-2,7390.0,-67,65.7783,1.7036454470448095,3.9601
26,d-017,G2X2L-1,13800.0,-62,65.7783,1.6730769230770526,4.0
27,d-016,G2X2L-2,9090.0,-65,65.7783,1.6020258367588118,4.0

File: data/LCP Pt Grids/raw-data/intanimpedance_1k_20250616080142.csv
,Channel Number,Channel Name,Impedance Magnitude at 1000 Hz (ohms),Impedance Phase at 1000 Hz (degrees),Temperature (C),Charge Injection Capacity @ 1000 us (uC/cm^2),Geometric Surface Area (mm^2)
20,d-023,G1X1-1,7990.0,-62,65.7325,2.4749463683726582,4.0
21,d-022,G1X1-2,9690.0,-61,65.7325,2.4615384615381086,4.0
22,d-021,G3X3S-1,14800.0,-73,65.7325,1.1518103959368657,3.9204
23,d-020,G3X3S-2,13000.0,-73,65.7325,0.8653319948083962,3.9204
24,d-019,G2X2S-1,9210.0,-55,65.7325,1.7237116439591915,3.9601
25,d-018,G2X2S-2,7580.0,-67,65.7325,2.654685617235555,3.9601
26,d-017,G2X2L-1,14300.0,-63,65.7325,1.7446949602124058,4.0
27,d-016,G2X2L-2,9500.0,-64,65.7325,1.865384615384744,4.0

File: data/LCP Pt Grids/raw-data/intanimpedance_1k_20250617080128.csv
,Channel Number,Channel Name,Impedance Magnitude at 1000 Hz (ohms),Impedance Phase at 1000 Hz (degrees),Temperature (C),Charge Injection Capacity @ 1000 us (uC/cm^2),Geometric Surface Area (mm^2)
20,d-023,G1X1-1,8020.0,-64,65.8478,2.763037809648208,4.0
21,d-022,G1X1-2,9780.0,-62,65.8478,2.3257790368271793,4.0
22,d-021,G3X3S-1,15500.0,-72,65.8478,2.178984234112245,3.9204
23,d-020,G3X3S-2,13200.0,-72,65.8478,1.016541074656416,3.9204
24,d-019,G2X2S-1,10000.0,-55,65.8478,1.651084957062147,3.9601
25,d-018,G2X2S-2,7780.0,-66,65.8478,1.5386033826960315,3.9601
26,d-017,G2X2L-1,17000.0,-69,65.8478,1.1720279720279039,4.0
27,d-016,G2X2L-2,10000.0,-64,65.8478,2.0858480398760615,4.0

File: data/LCP Pt Grids/raw-data/intanimpedance_1k_20250617200102.csv
,Channel Number,Channel Name,Impedance Magnitude at 1000 Hz (ohms),Impedance Phase at 1000 Hz (degrees),Temperature (C),Charge Injection Capacity @ 1000 us (uC/cm^2),Geometric Surface Area (mm^2)
20,d-023,G1X1-1,7220.0,-61,65.8135,3.080834419816715,4.0
21,d-022,G1X1-2,10300.0,-60,65.8135,2.404080675422086,4.0
22,d-021,G3X3S-1,14200.0,-73,65.8135,0.769687408806108,3.9204
23,d-020,G3X3S-2,13700.0,-71,65.8135,0.8653319948083962,3.9204
24,d-019,G2X2S-1,9940.0,-56,65.8135,1.6465876523399365,3.9601
25,d-018,G2X2S-2,7930.0,-66,65.8135,1.9452278233624427,3.9601
26,d-017,G2X2L-1,17400.0,-69,65.8135,1.1850691443388066,4.0
27,d-016,G2X2L-2,10300.0,-62,65.8135,1.673076923077034,4.0

File: data/LCP Pt Grids/raw-data/intanimpedance_1k_20250618080108.csv
,Channel Number,Channel Name,Impedance Magnitude at 1000 Hz (ohms),Impedance Phase at 1000 Hz (degrees),Temperature (C),Charge Injection Capacity @ 1000 us (uC/cm^2),Geometric Surface Area (mm^2)
20,d-023,G1X1-1,8240.0,-63,65.8586,2.6120769230770327,4.0
21,d-022,G1X1-2,10600.0,-59,65.8586,2.2970179600136076,4.0
22,d-021,G3X3S-1,14500.0,-73,65.8586,1.0519998864989686,3.9204
23,d-020,G3X3S-2,12900.0,-71,65.8586,0.6885268593254372,3.9204
24,d-019,G2X2S-1,9140.0,-52,65.8586,2.029863270741095,3.9601
25,d-018,G2X2S-2,6320.0,-63,65.8586,2.452437713265611,3.9601
26,d-017,G2X2L-1,15700.0,-68,65.8586,1.1724941724938553,4.0
27,d-016,G2X2L-2,3500.0,-101,65.8586,6.044871794871214,4.0

File: data/LCP Pt Grids/raw-data/intanimpedance_1k_20250619080154.csv
,Channel Number,Channel Name,Impedance Magnitude at 1000 Hz (ohms),Impedance Phase at 1000 Hz (degrees),Temperature (C),Charge Injection Capacity @ 1000 us (uC/cm^2),Geometric Surface Area (mm^2)
20,d-023,G1X1-1,8560.0,-63,65.8227,2.5144230769232223,4.0
21,d-022,G1X1-2,11800.0,-60,65.8227,2.2410003789313815,4.0
22,d-021,G3X3S-1,15400.0,-72,65.8227,2.1804212135857663,3.9204
23,d-020,G3X3S-2,12900.0,-68,65.8227,2.225112803204005,3.9204
24,d-019,G2X2S-1,9420.0,-55,65.8227,2.146410444180697,3.9601
25,d-018,G2X2S-2,7430.0,-66,65.8227,1.8261342410915633,3.9601
26,d-017,G2X2L-1,16400.0,-66,65.8227,1.3218420375613866,4.0
27,d-016,G2X2L-2,9120.0,-60,65.8227,2.04275328330214,4.0

File: data/LCP Pt Grids/raw-data/intanimpedance_1k_20250619200138.csv
,Channel Number,Channel Name,Impedance Magnitude at 1000 Hz (ohms),Impedance Phase at 1000 Hz (degrees),Temperature (C),Charge Injection Capacity @ 1000 us (uC/cm^2),Geometric Surface Area (mm^2)
20,d-023,G1X1-1,8380.0,-64,65.6951,2.5961538461540785,4.0
21,d-022,G1X1-2,12600.0,-60,65.6951,1.989970788704864,4.0
22,d-021,G3X3S-1,13600.0,-71,65.6951,1.2823612023153683,3.9204
23,d-020,G3X3S-2,13700.0,-70,65.6951,1.1411488330210242,3.9204
24,d-019,G2X2S-1,12100.0,-50,65.6951,1.393591506800108,3.9601
25,d-018,G2X2S-2,7600.0,-67,65.6951,2.265152747309872,3.9601
26,d-017,G2X2L-1,17700.0,-70,65.6951,0.7674418604661917,4.0
27,d-016,G2X2L-2,9320.0,-63,65.6951,2.2487113402061922,4.0

File: data/LCP Pt Grids/raw-data/intanimpedance_1k_20250620200154.csv
,Channel Number,Channel Name,Impedance Magnitude at 1000 Hz (ohms),Impedance Phase at 1000 Hz (degrees),Temperature (C),Charge Injection Capacity @ 1000 us (uC/cm^2),Geometric Surface Area (mm^2)
20,d-023,G1X1-1,27700.0,-42,65.7226,1.8756642472944254,4.0
21,d-022,G1X1-2,13500.0,-59,65.7226,1.9346153846151695,4.0
22,d-021,G3X3S-1,15300.0,-70,65.7226,1.1787522165272108,3.9204
23,d-020,G3X3S-2,13500.0,-69,65.7226,0.6517661326621086,3.9204
24,d-019,G2X2S-1,13200.0,-51,65.7226,1.3450739170566721,3.9601
25,d-018,G2X2S-2,7490.0,-68,65.7226,1.6522693795564247,3.9601
26,d-017,G2X2L-1,16300.0,-68,65.7226,1.5218859050221538,4.0
27,d-016,G2X2L-2,9880.0,-63,65.7226,1.609890109890209,4.0

File: data/LCP Pt Grids/raw-data/intanimpedance_1k_20250621080152.csv
,Channel Number,Channel Name,Impedance Magnitude at 1000 Hz (ohms),Impedance Phase at 1000 Hz (degrees),Temperature (C),Charge Injection Capacity @ 1000 us (uC/cm^2),Geometric Surface Area (mm^2)
20,d-023,G1X1-1,30000.0,-42,65.7349,1.1789557592667232,4.0
21,d-022,G1X1-2,13700.0,-60,65.7349,1.6906037000974365,4.0
22,d-021,G3X3S-1,15600.0,-72,65.7349,0.9459499092674192,3.9204
23,d-020,G3X3S-2,9640.0,-60,65.7349,2.08612935885666,3.9204
24,d-019,G2X2S-1,13300.0,-51,65.7349,1.1661228359243498,3.9601
25,d-018,G2X2S-2,7750.0,-67,65.7349,1.309574634890102,3.9601
26,d-017,G2X2L-1,17200.0,-68,65.7349,1.4263104152486432,4.0
27,d-016,G2X2L-2,10500.0,-63,65.7349,1.6301629405079319,4.0

File: data/LCP Pt Grids/raw-data/intanimpedance_1k_20250621200152.csv
,Channel Number,Channel Name,Impedance Magnitude at 1000 Hz (ohms),Impedance Phase at 1000 Hz (degrees),Temperature (C),Charge Injection Capacity @ 1000 us (uC/cm^2),Geometric Surface Area (mm^2)
20,d-023,G1X1-1,31500.0,-42,65.6239,2.406573825319383,4.0
21,d-022,G1X1-2,13800.0,-59,65.6239,1.898846153846278,4.0
22,d-021,G3X3S-1,15600.0,-71,65.6239,1.113418843349914,3.9204
23,d-020,G3X3S-2,10100.0,-60,65.6239,2.0331101615408977,3.9204
24,d-019,G2X2S-1,13100.0,-53,65.6239,1.4374151390895682,3.9601
25,d-018,G2X2S-2,7910.0,-68,65.6239,1.3971618984634753,3.9601
26,d-017,G2X2L-1,17900.0,-69,65.6239,1.1051775147931995,4.0
27,d-016,G2X2L-2,10500.0,-64,65.6239,2.1032703823123424,4.0

File: data/LCP Pt Grids/raw-data/intanimpedance_1k_20250622080152.csv
,Channel Number,Channel Name,Impedance Magnitude at 1000 Hz (ohms),Impedance Phase at 1000 Hz (degrees),Temperature (C),Charge Injection Capacity @ 1000 us (uC/cm^2),Geometric Surface Area (mm^2)
20,d-023,G1X1-1,22300.0,-36,65.7003,2.1961753330466864,4.0
21,d-022,G1X1-2,13800.0,-60,65.7003,1.709520417853985,4.0
22,d-021,G3X3S-1,16300.0,-71,65.7003,2.1922534083186096,3.9204
23,d-020,G3X3S-2,10700.0,-62,65.7003,1.9549153748287338,3.9204
24,d-019,G2X2S-1,13900.0,-50,65.7003,1.0186556631518315,3.9601
25,d-018,G2X2S-2,7890.0,-68,65.7003,1.1837536439560492,3.9601
26,d-017,G2X2L-1,15700.0,-71,65.7003,0.42828784119080116,4.0
27,d-016,G2X2L-2,10900.0,-64,65.7003,1.647546419098228,4.0

File: data/LCP Pt Grids/raw-data/intanimpedance_1k_20250623080152.csv
,Channel Number,Channel Name,Impedance Magnitude at 1000 Hz (ohms),Impedance Phase at 1000 Hz (degrees),Temperature (C),Charge Injection Capacity @ 1000 us (uC/cm^2),Geometric Surface Area (mm^2)
20,d-023,G1X1-1,22700.0,-37,65.8257,1.7635746606332003,4.0
21,d-022,G1X1-2,14000.0,-60,65.8257,1.6040942928040556,4.0
22,d-021,G3X3S-1,15000.0,-70,65.8257,1.1158567613528845,3.9204
23,d-020,G3X3S-2,10900.0,-64,65.8257,1.5300101388255782,3.9204
24,d-019,G2X2S-1,13800.0,-51,65.8257,1.1349136340442498,3.9601
25,d-018,G2X2S-2,8010.0,-67,65.8257,1.1837536439560492,3.9601
26,d-017,G2X2L-1,17900.0,-74,65.8257,0.7355769230766045,4.0
27,d-016,G2X2L-2,9890.0,-64,65.8257,1.2596153846156284,4.0

File: data/LCP Pt Grids/raw-data/intanimpedance_1k_20250624200130.csv
,Channel Number,Channel Name,Impedance Magnitude at 1000 Hz (ohms),Impedance Phase at 1000 Hz (degrees),Temperature (C),Charge Injection Capacity @ 1000 us (uC/cm^2),Geometric Surface Area (mm^2)
20,d-023,G1X1-1,25200.0,-36,65.8831,1.6497357604225,4.0
21,d-022,G1X1-2,13800.0,-60,65.8831,2.134358689141759,4.0
22,d-021,G3X3S-1,15000.0,-69,65.8831,1.1055672212699221,3.9204
23,d-020,G3X3S-2,11000.0,-64,65.8831,1.3188486381958273,3.9204
24,d-019,G2X2S-1,14700.0,-51,65.8831,1.1211180055251204,3.9601
25,d-018,G2X2S-2,8370.0,-67,65.8831,1.2277444888325733,3.9601
26,d-017,G2X2L-1,19100.0,-73,65.8831,0.26993433395844196,4.0
27,d-016,G2X2L-2,11100.0,-66,65.8831,0.9019230769230117,4.0

File: data/LCP Pt Grids/raw-data/intanimpedance_1k_20250625080131.csv
,Channel Number,Channel Name,Impedance Magnitude at 1000 Hz (ohms),Impedance Phase at 1000 Hz (degrees),Temperature (C),Charge Injection Capacity @ 1000 us (uC/cm^2),Geometric Surface Area (mm^2)
20,d-023,G1X1-1,27100.0,-36,65.8484,1.5543159130945168,4.0
21,d-022,G1X1-2,14000.0,-60,65.8484,1.6608627858627412,4.0
22,d-021,G3X3S-1,15600.0,-69,65.8484,0.47447705849946176,3.9204
23,d-020,G3X3S-2,10900.0,-64,65.8484,1.3803506157384287,3.9204
24,d-019,G2X2S-1,14700.0,-51,65.8484,1.2414157955732588,3.9601
25,d-018,G2X2S-2,8480.0,-67,65.8484,1.2277444888325733,3.9601
26,d-017,G2X2L-1,19000.0,-74,65.8484,0.7355769230766045,4.0
27,d-016,G2X2L-2,11000.0,-65,65.8484,1.4307351940095872,4.0

File: data/LCP Pt Grids/raw-data/intanimpedance_1k_20250625200134.csv
,Channel Number,Channel Name,Impedance Magnitude at 1000 Hz (ohms),Impedance Phase at 1000 Hz (degrees),Temperature (C),Charge Injection Capacity @ 1000 us (uC/cm^2),Geometric Surface Area (mm^2)
20,d-023,G1X1-1,25500.0,-36,65.8096,1.5967365967368865,4.0
21,d-022,G1X1-2,14400.0,-59,65.8096,1.63578799249532,4.0
22,d-021,G3X3S-1,15800.0,-69,65.8096,1.0519998864989681,3.9204
23,d-020,G3X3S-2,10800.0,-66,65.8096,0.8945497926210144,3.9204
24,d-019,G2X2S-1,11200.0,-62,65.8096,0.8284874877522154,3.9601
25,d-018,G2X2S-2,8520.0,-67,65.8096,1.1858839512138195,3.9601
26,d-017,G2X2L-1,18000.0,-74,65.8096,0.5790209790208237,4.0
27,d-016,G2X2L-2,10900.0,-66,65.8096,0.9528611632265932,4.0

File: data/LCP Pt Grids/raw-data/intanimpedance_1k_20250627080112.csv
,Channel Number,Channel Name,Impedance Magnitude at 1000 Hz (ohms),Impedance Phase at 1000 Hz (degrees),Temperature (C),Charge Injection Capacity @ 1000 us (uC/cm^2),Geometric Surface Area (mm^2)
20,d-023,G1X1-1,26800.0,-36,65.9013,1.6301629405079319,4.0
21,d-022,G1X1-2,14700.0,-59,65.9013,1.691478332987801,4.0
22,d-021,G3X3S-1,16600.0,-69,65.9013,1.1884386617631983,3.9204
23,d-020,G3X3S-2,10500.0,-65,65.9013,1.2539870146030159,3.9204
24,d-019,G2X2S-1,13400.0,-54,65.9013,0.8762357612871028,3.9601
25,d-018,G2X2S-2,8810.0,-67,65.9013,1.9977988569957426,3.9601
26,d-017,G2X2L-1,18400.0,-73,65.9013,0.769526627218682,4.0
27,d-016,G2X2L-2,11300.0,-66,65.9013,1.5421970116218655,4.0
