Repository: brianna-thielen/Lifetime-Testing

# Lifetime-Testing
Electrode testing (EIS and VT), IDE testing (EIS), and humidity sensor monitoring (I2C and resistive) plus data analysis for accelerated lifetime testing

Note: Automatic Windows update is disabled on this machine to prevent unwanted restarts. Check for updates periodically.

Instructions for starting testing:
1. Ensure all hardware is connected and turned on
2. Open Visual Studio Code to Lifetime-Testing repository
3. Open Intan RHX software
4. Select the RHS 128ch Stim/Recording Controller
5. Select the 30 kHz sample rate and +/- 2.550 mA stimulation range
6. Click Network -> Remote TCP Control
7. In the "Commands" tab, click "Connect"
8.

File: data/LCP Pt Grids/G2X2S-1_data_summary.csv
,Measurement Datetime,Pulsing On,Temperature (C),Real Days,Impedance Magnitude at 1000 Hz (ohms),Impedance Phase at 1000 Hz (degrees),Charge Injection Capacity @ 1000 us (uC/cm^2)
0,2025-04-25 15:11:36,False,65.8898,0.9663888888888889,2430.0,-60.0,8.559549125952726
1,2025-04-25 15:19:36,True,65.8898,0.9719444444444444,,,
2,2025-04-26 03:29:47,False,66.0063,1.4790162037037036,1860.0,-55.0,6.544611703344778
3,2025-04-26 03:37:47,True,66.0063,1.484571759259259,,,
4,2025-04-26 15:48:00,False,66.1648,1.9916666666666665,5250.0,-51.0,6.066111468587851
5,2025-04-26 15:56:00,True,66.1648,1.997222222222222,,,
6,2025-04-27 04:06:11,False,66.1202,2.504293981481481,3060.0,-45.0,5.86717895624275
7,2025-04-27 04:14:11,True,66.1202,2.509849537037037,,,
8,2025-04-27 16:24:24,False,66.1185,3.0169444444444444,3120.0,-45.0,5.770937191508501
9,2025-04-27 16:32:24,True,66.1185,3.0224999999999995,,,
10,2025-04-28 04:42:36,False,66.0473,3.529583333333333,3380.0,-44.0,5.831282426822305
11,2025-04-28 04:50:36,True,66.0473,3.535138888888889,,,
12,2025-04-28 17:00:50,False,66.1792,4.04224537037037,7400.0,-41.0,4.097957546102871
13,2025-04-28 17:08:50,True,66.1792,4.047800925925926,,,
14,2025-04-29 05:18:48,False,66.3271,4.554722222222222,7590.0,-40.0,3.979600359741833
15,2025-04-29 05:26:48,True,66.3271,4.560277777777778,,,
16,2025-04-29 17:36:46,False,66.1225,5.067199074074074,7630.0,-40.0,4.049285857193876
17,2025-04-29 17:44:46,True,66.1225,5.072754629629629,,,
18,2025-04-30 05:55:03,False,66.3543,5.579895833333333,8130.0,-39.0,3.178511387729454
19,2025-04-30 06:03:03,True,66.3543,5.585451388888889,,,
20,2025-04-30 18:13:18,False,66.2518,6.092569444444444,8170.0,-39.0,3.896330038153019
21,2025-04-30 18:21:18,True,66.2518,6.098125,,,
22,2025-05-01 06:31:33,False,66.3568,6.605243055555555,8490.0,-39.0,3.144180795869119
23,2025-05-01 06:39:33,True,66.3568,6.610798611111111,,,
24,2025-05-01 18:49:48,False,66.3067,7.117916666666666,8560.0,-39.0,3.6382142642075386
25,2025-05-01 18:57:48,True,66.3067,7.1234722222222215,,,
26,2025-05-02 07:08:05,False,66.3384,7.630613425925926,8760.0,-39.0,4.045474085934246
27,2025-05-02 07:16:05,True,66.3384,7.636168981481482,,,
28,2025-05-02 19:26:21,False,66.23,8.143298611111112,9190.0,-39.0,3.3694308643996784
29,2025-05-02 19:34:21,True,66.23,8.148854166666668,,,
30,2025-05-03 07:44:25,False,66.3424,8.655844907407408,9590.0,-39.0,3.75487569958207
31,2025-05-03 07:52:25,True,66.3424,8.661400462962963,,,
32,2025-05-03 20:02:41,False,66.2167,9.168530092592592,9540.0,-39.0,3.721552964190724
33,2025-05-03 20:10:41,True,66.2167,9.174085648148148,,,
34,2025-05-04 08:20:57,False,66.2884,9.68121527777778,9860.0,-39.0,3.749594512959105
35,2025-05-04 08:28:57,True,66.2884,9.686770833333334,,,
36,2025-05-04 20:39:13,False,66.2999,10.193900462962963,9570.0,-39.0,4.124782251853008
37,2025-05-04 20:47:13,True,66.2999,10.19945601851852,,,
38,2025-05-05 16:06:55,False,66.2206,11.00480324074074,9830.0,-39.0,6.181710478511419
39,2025-05-05 16:14:55,True,66.2206,11.010358796296297,,,
40,2025-05-05 17:10:53,False,66.171,11.049224537037036,9650.0,-39.0,3.957822474448384
41,2025-05-05 17:18:53,True,66.171,11.054780092592592,,,
42,2025-05-06 05:28:37,False,66.3349,11.56153935185185,9950.0,-38.0,3.5108301158982456
43,2025-05-06 05:36:37,True,66.3349,11.567094907407409,,,
44,2025-05-06 17:46:21,False,66.2448,12.073854166666663,10300.0,-39.0,3.5318241917620923
45,2025-05-06 17:54:21,True,66.2448,12.079409722222222,,,
46,2025-05-07 06:04:10,False,66.2984,12.586226851851851,10900.0,-39.0,3.697303681142313
47,2025-05-07 06:12:10,True,66.2984,12.591782407407408,,,
48,2025-05-07 18:21:58,False,66.4135,13.098587962962965,11000.0,-39.0,3.2223757663695367
49,2025-05-07 18:29:58,True,66.4135,13.10414351851852,,,
50,2025-05-08 06:39:46,False,66.2348,13.610949074074073,14400.0,-43.0,2.8766550066516423
51,2025-05-08 06:47:46,True,66.2348,13.61650462962963,,,
52,2025-05-08 18:57:35,False,66.2818,14.123321759259255,13600.0,-41.0,3.036209264334655
53,2025-05-08 19:05:35,True,66.2818,14.128877314814812,,,
54,2025-05-09 07:15:23,False,66.344,14.635682870370372,14500.0,-41.0,2.972924149157328
55,2025-05-09 07:23:23,True,66.344,14.641238425925929,,,
56,2025-05-09 19:33:11,False,66.2451,15.14804398148148,13700.0,-40.0,2.948117145950161
57,2025-05-09 19:41:11,True,66.2451,15.15359953703704,,,
58,2025-05-10 07:50:59,False,66.2928,15.660405092592592,14000.0,-40.0,3.0166293391969816
59,2025-05-10 07:58:59,True,66.2928,15.665960648148149,,,
60,2025-05-10 20:08:47,False,66.3215,16.172766203703706,13200.0,-40.0,2.990406225172809
61,2025-05-10 20:16:47,True,66.3215,16.17832175925926,,,
62,2025-05-11 08:26:35,False,66.2775,16.685127314814814,12200.0,-41.0,2.940163022964561
63,2025-05-11 08:34:35,True,66.2775,16.69068287037037,,,
64,2025-05-11 20:44:23,False,66.296,17.19748842592593,11700.0,-41.0,3.389066115497232
65,2025-05-11 20:52:23,True,66.296,17.203043981481482,,,
66,2025-05-12 09:02:11,False,66.2265,17.709849537037037,13600.0,-40.0,2.9669580438500645
67,2025-05-12 09:10:11,True,66.2265,17.715405092592594,,,
68,2025-05-12 21:20:00,False,66.3737,18.22222222222222,12600.0,-42.0,3.414318003076348
69,2025-05-12 21:28:00,True,66.3737,18.22777777777777,,,
70,2025-05-13 09:37:48,False,66.3295,18.734583333333333,11900.0,-41.0,2.8531583764507684
71,2025-05-13 09:45:48,True,66.3295,18.74013888888889,,,
72,2025-05-13 21:55:36,False,66.3366,19.24694444444444,12000.0,-41.0,2.9017103983272223
73,2025-05-13 22:03:36,True,66.3366,19.2525,,,
74,2025-05-14 09:28:13,False,66.208,19.72792824074074,13000.0,-42.0,-0.5341745449158882
75,2025-05-14 09:36:13,True,66.208,19.73348379629629,,,
76,2025-05-14 21:46:07,False,66.3308,20.24035879629629,12500.0,-42.0,2.898375161701786
77,2025-05-14 21:54:07,True,66.3308,20.24591435185185,,,
78,2025-05-15 10:03:48,False,66.3492,20.75263888888889,12200.0,-42.0,2.9808082226545776
79,2025-05-15 10:11:48,True,66.3492,20.758194444444445,,,
80,2025-05-15 22:21:28,False,66.3261,21.26490740740741,12700.0,-43.0,2.662084309751489
81,2025-05-15 22:29:28,True,66.3261,21.270462962962963,,,
82,2025-05-19 09:28:40,False,66.1786,24.72824074074074,18600.0,-46.0,3.730275444900968
83,2025-05-19 09:36:40,True,66.1786,24.73379629629629,,,
84,2025-05-19 21:46:29,False,66.3026,25.240613425925925,13800.0,-45.0,2.9559632190385496
85,2025-05-19 21:54:29,True,66.3026,25.24616898148148,,,
86,2025-05-20 10:04:16,False,66.2727,25.752962962962965,13500.0,-46.0,2.5869155941629325
87,2025-05-20 10:12:16,True,66.2727,25.75851851851852,,,
88,2025-05-20 11:35:34,False,66.2021,25.81636574074074,13000.0,-43.0,2.6759481660832187
89,2025-05-20 11:43:34,True,66.2021,25.821921296296296,,,
90,2025-05-20 23:53:16,False,66.4137,26.32865740740741,12200.0,-46.0,2.8508352718823
91,2025-05-21 00:01:16,True,66.4137,26.334212962962965,,,
92,2025-05-21 12:10:58,False,66.2364,26.840949074074075,12100.0,-46.0,2.755807010944485
93,2025-05-21 12:18:58,True,66.2364,26.84650462962963,,,
94,2025-05-22 00:28:43,False,66.3422,27.35327546296297,12600.0,-45.0,2.722082846322053
95,2025-05-22 00:36:43,True,66.3422,27.35883101851852,,,
96,2025-05-22 12:46:30,False,66.284,27.865625,11900.0,-46.0,2.44008778275664
97,2025-05-22 12:54:30,True,66.284,27.871180555555554,,,
98,2025-05-23 01:04:13,False,66.3585,28.37792824074074,13800.0,-48.0,2.2443427128843885
99,2025-05-23 01:12:13,True,66.3585,28.3834837962963,,,
100,2025-05-23 13:21:58,False,66.3078,28.890254629629627,13500.0,-47.0,2.3009237423015723
101,2025-05-23 13:29:58,True,66.3078,28.895810185185184,,,
102,2025-05-24 01:39:43,False,66.4325,29.40258101851852,12700.0,-49.0,2.496051964499966
103,2025-05-24 01:47:43,True,66.4325,29.408136574074074,,,
104,2025-05-24 13:57:28,False,66.3871,29.91490740740741,12000.0,-46.0,2.399127529445187
105,2025-05-24 14:05:28,True,66.3871,29.92046296296296,,,
106,2025-05-25 02:15:14,False,66.4583,30.42724537037037,12200.0,-45.0,2.630257800581824
107,2025-05-25 02:23:14,True,66.4583,30.43280092592592,,,
108,2025-05-25 14:32:59,False,66.3812,30.93957175925925,12200.0,-49.0,1.859606104722736
109,2025-05-25 14:40:59,True,66.3812,30.94512731481481,,,
110,2025-05-26 02:50:45,False,66.4252,31.451909722222226,12000.0,-50.0,2.179966087718475
111,2025-05-26 02:58:45,True,66.4252,31.45746527777777,,,
112,2025-05-26 15:08:30,False,66.2288,31.96423611111111,12200.0,-52.0,2.255586257932708
113,2025-05-26 15:16:30,True,66.2288,31.969791666666666,,,
114,2025-05-27 03:26:16,False,66.4626,32.47657407407407,12900.0,-52.0,1.738495337142108
115,2025-05-27 03:34:16,True,66.4626,32.48212962962963,,,
116,2025-05-27 15:44:02,False,66.2697,32.98891203703703,12300.0,-52.0,2.179531756290724
117,2025-05-27 15:52:02,True,66.2697,32.99446759259259,,,
118,2025-05-27 16:36:09,False,66.0988,33.02510416666667,12400.0,-51.0,1.7047618995368494
119,2025-05-27 16:44:09,True,66.0988,33.030659722222225,,,
120,2025-05-28 04:53:57,False,66.3269,33.53746527777778,11800.0,-55.0,1.749097274675122
121,2025-05-28 05:01:57,True,66.3269,33.54302083333333,,,
122,2025-05-28 16:35:14,False,66.218,34.02446759259259,11600.0,-54.0,1.689934014875416
123,2025-05-28 16:43:14,True,66.218,34.030023148148146,,,
124,2025-05-29 04:52:57,False,66.342,34.53677083333333,12000.0,-57.0,1.5488088660846326
125,2025-05-29 05:00:57,True,66.342,34.54232638888889,,,
126,2025-05-29 17:10:39,False,66.3339,35.0490625,11800.0,-55.0,1.7814172800484942
127,2025-05-29 17:18:39,True,66.3339,35.05461805555556,,,
128,2025-05-30 05:28:22,False,66.3984,35.56136574074074,12000.0,-56.0,1.650975830495228
129,2025-05-30 05:36:22,True,66.3984,35.56692129629629,,,
130,2025-05-30 10:28:59,False,66.1801,35.770127314814815,11900.0,-54.0,1.6190415736104449
131,2025-05-30 10:36:59,True,66.1801,35.77568287037037,,,
132,2025-05-30 22:46:47,False,66.2883,36.282488425925926,12100.0,-57.0,1.2852330385189377
133,2025-05-30 22:54:47,True,66.2883,36.28804398148148,,,
134,2025-05-31 11:04:35,False,66.4033,36.79484953703704,7690.0,-56.0,2.842974050772264
135,2025-05-31 11:12:35,True,66.4033,36.80040509259259,,,
136,2025-05-31 23:22:23,False,66.3016,37.30721064814815,11000.0,-57.0,1.820694258246882
137,2025-05-31 23:30:23,True,66.3016,37.3127662037037,,,
138,2025-06-01 11:40:10,False,66.413,37.81956018518518,12000.0,-56.0,1.886828103338096
139,2025-06-01 11:48:10,True,66.413,37.825115740740735,,,
140,2025-06-01 23:57:58,False,66.4514,38.33192129629629,12400.0,-58.0,1.7530637338220705
141,2025-06-02 00:05:58,True,66.4514,38.337476851851854,,,
142,2025-06-02 12:15:45,False,66.3577,38.84427083333333,11200.0,-55.0,1.925991425486474
143,2025-06-02 12:23:45,True,66.3577,38.84982638888889,,,
144,2025-06-02 18:38:34,False,66.2617,39.11011574074074,17400.0,-52.0,2.022534384067711
145,2025-06-02 18:46:34,True,66.2617,39.11567129629629,,,
146,2025-06-03 06:56:17,False,66.4472,39.62241898148148,11500.0,-57.0,1.5488088660846326
147,2025-06-03 07:04:17,True,66.4472,39.62797453703704,,,
148,2025-06-03 15:53:58,False,66.153,39.99581018518519,21000.0,-56.0,2.215332417228877
149,2025-06-03 16:01:58,True,66.153,40.001365740740745,,,
150,2025-06-03 19:53:49,False,66.25580000000001,40.16237268518518,14300.0,-63.0,1.2924204297674935
151,2025-06-03 20:01:49,True,66.25580000000001,40.16792824074074,,,
152,2025-06-04 19:53:09,False,66.2422,41.16190972222223,14000.0,-62.0,0.7613011148585115
153,2025-06-04 20:01:09,True,66.2422,41.16746527777778,,,
154,2025-06-06 15:50:59,False,66.1866,42.993738425925926,20400.0,-62.0,1.2839139838275269
155,2025-06-06 15:56:09,False,66.2594,42.997326388888894,20200.0,-61.0,
156,2025-06-06 15:56:19,True,66.2594,42.99744212962963,,,
157,2025-06-06 15:58:59,True,66.1866,42.99929398148148,,,
158,2025-06-06 16:22:49,False,66.1883,43.015844907407406,15600.0,-62.0,1.0327374535354674
159,2025-06-06 16:30:49,True,66.1883,43.02140046296296,,,
160,2025-06-06 19:53:13,False,66.3152,43.16195601851852,13800.0,-65.0,0.6206500546359713
161,2025-06-06 20:01:13,True,66.3152,43.16751157407408,,,
162,2025-06-07 07:53:53,False,66.3807,43.66241898148149,14100.0,-65.0,1.075802688165006
163,2025-06-07 08:01:53,True,66.3807,43.66797453703703,,,
164,2025-06-07 19:53:11,False,66.4066,44.16193287037037,13800.0,-64.0,0.9286443347305336
165,2025-06-07 20:01:11,True,66.4066,44.16748842592593,,,
166,2025-06-08 07:53:49,False,66.4125,44.66237268518518,14000.0,-62.0,0.7772799951705078
167,2025-06-08 08:01:49,True,66.4125,44.667928240740736,,,
168,2025-06-08 19:53:08,False,66.4216,45.16189814814815,14300.0,-64.0,-0.3549091891757888
169,2025-06-08 20:01:08,True,66.4216,45.1674537037037,,,
170,2025-06-09 07:53:48,False,66.3601,45.66236111111112,13600.0,-64.0,1.2653636600368663
171,2025-06-09 08:01:48,True,66.3601,45.66791666666666,,,
172,2025-06-09 15:01:50,False,66.1238,45.95960648148148,16600.0,-64.0,0.6211885060538778
173,2025-06-09 15:09:50,True,66.1238,45.96516203703703,,,0.940763307485767
174,2025-06-09 15:09:50,True,66.1238,45.96516203703703,,,
175,2025-06-09 19:53:05,False,66.3216,46.16186342592592,13600.0,-64.0,2.154905391448265
176,2025-06-09 20:01:05,True,66.3216,46.16741898148148,,,
177,2025-06-10 07:53:11,False,66.3803,46.66193287037037,13000.0,-61.0,0.9139097319559296
178,2025-06-10 08:01:11,True,66.3803,46.66748842592593,,,
179,2025-06-11 19:52:59,False,65.7371,48.16179398148148,12500.0,-63.0,1.566043421971149
180,2025-06-11 20:00:59,True,65.7371,48.16734953703704,,,
181,2025-06-12 07:53:22,False,65.6826,48.66206018518519,13200.0,-63.0,0.1586885242895962
182,2025-06-12 08:01:22,True,65.6826,48.667615740740736,,,
183,2025-06-12 19:53:37,False,65.7277,49.1622337962963,11900.0,-62.0,1.9608368198049708
184,2025-06-12 20:01:37,True,65.7277,49.16778935185186,,,
185,2025-06-13 07:53:55,False,65.7365,49.66244212962963,9030.0,-54.0,1.9873783395683824
186,2025-06-13 08:01:55,True,65.7365,49.66799768518519,,,
187,2025-06-13 19:53:38,False,65.7447,50.16224537037037,8890.0,-55.0,2.022534384067892
188,2025-06-13 20:01:38,True,65.7447,50.16780092592592,,,
189,2025-06-14 07:53:29,False,65.8512,50.662141203703705,8970.0,-56.0,1.9778408505965912
190,2025-06-14 08:01:29,True,65.8512,50.66769675925926,,,
191,2025-06-14 19:53:12,False,65.7202,51.16194444444444,9200.0,-55.0,1.97215362195724
192,2025-06-14 20:01:12,True,65.7202,51.1675,,,
193,2025-06-15 07:53:02,False,65.8089,51.66182870370371,9290.0,-55.0,1.824721294727318
194,2025-06-15 08:01:02,True,65.8089,51.66738425925926,,,
195,2025-06-15 19:53:53,False,65.7783,52.16241898148149,9030.0,-55.0,1.802887222614265
196,2025-06-15 20:01:53,True,65.7783,52.16797453703703,,,
197,2025-06-16 07:53:42,False,65.7325,52.66229166666667,9210.0,-55.0,1.7237116439591915
198,2025-06-16 08:01:42,True,65.7325,52.66784722222221,,,
199,2025-06-16 19:53:34,False,65.7627,53.16219907407408,9330.0,-55.0,1.8841793039415955
200,2025-06-16 20:01:34,True,65.7627,53.16775462962963,,,
201,2025-06-17 07:53:28,False,65.8478,53.662129629629625,10000.0,-55.0,1.651084957062147
202,2025-06-17 08:01:28,True,65.8478,53.66768518518518,,,
203,2025-06-17 19:53:02,False,65.8135,54.16182870370371,9940.0,-56.0,1.6465876523399363
204,2025-06-17 20:01:02,True,65.8135,54.16738425925926,,,
205,2025-06-18 07:53:08,False,65.8586,54.66189814814815,9140.0,-52.0,2.029863270741095
206,2025-06-18 08:01:08,True,65.8586,54.6674537037037,,,
207,2025-06-18 19:53:51,False,65.8653,55.162395833333335,9840.0,-57.0,1.561492526378528
208,2025-06-18 20:01:51,True,65.8653,55.167951388888895,,,
209,2025-06-19 07:53:54,False,65.8227,55.66243055555555,9420.0,-55.0,2.146410444180697
210,2025-06-19 08:01:54,True,65.8227,55.66798611111111,,,
211,2025-06-19 19:53:38,False,65.6951,56.16224537037037,12100.0,-50.0,1.393591506800108
212,2025-06-19 20:01:38,True,65.6951,56.16780092592592,,,
213,2025-06-20 07:53:55,False,65.8688,56.66244212962963,10100.0,-57.0,1.41521567748198
214,2025-06-20 08:01:55,True,65.8688,56.66799768518519,,,
215,2025-06-20 19:53:54,False,65.7226,57.16243055555555,13200.0,-51.0,1.345073917056672
216,2025-06-20 20:01:54,True,65.7226,57.16798611111111,,,
217,2025-06-21 07:53:52,False,65.7349,57.66240740740741,13300.0,-51.0,1.1661228359243498
218,2025-06-21 08:01:52,True,65.7349,57.66796296296297,,,
219,2025-06-21 19:53:52,False,65.6239,58.16240740740741,13100.0,-53.0,1.4374151390895682
220,2025-06-21 20:01:52,True,65.6239,58.16796296296297,,,
221,2025-06-22 07:53:52,False,65.7003,58.66240740740741,13900.0,-50.0,1.0186556631518315
222,2025-06-22 08:01:52,True,65.7003,58.66796296296297,,,
223,2025-06-22 19:53:52,False,65.7374,59.16240740740741,13800.0,-51.0,0.9465722355645176
224,2025-06-22 20:01:52,True,65.7374,59.16796296296297,,,
225,2025-06-23 07:53:52,False,65.8257,59.66240740740741,13800.0,-51.0,1.1349136340442498
226,2025-06-23 08:01:52,True,65.8257,59.66796296296297,,,
227,2025-06-23 19:53:25,False,65.7004,60.16209490740741,11100.0,-58.0,1.4098285117172231
228,2025-06-23 20:01:25,True,65.7004,60.16765046296297,,,
229,2025-06-24 07:52:59,False,65.8005,60.66179398148148,14400.0,-50.0,2.189781078138134
230,2025-06-24 08:00:59,True,65.8005,60.66734953703704,,,
231,2025-06-24 19:53:30,False,65.8831,61.16215277777778,14700.0,-51.0,1.1211180055251204
232,2025-06-24 20:01:30,True,65.8831,61.16770833333334,,,
233,2025-06-25 07:53:31,False,65.8484,61.66216435185185,14700.0,-51.0,1.2414157955732588
234,2025-06-25 08:01:31,True,65.8484,61.66771990740741,,,
235,2025-06-25 19:53:34,False,65.8096,62.16219907407408,11200.0,-62.0,0.8284874877522154
236,2025-06-25 20:01:34,True,65.8096,62.16775462962963,,,
237,2025-06-26 19:53:07,False,65.8144,63.16188657407408,13400.0,-54.0,1.0944839105742517
238,2025-06-26 20:01:07,True,65.8144,63.16744212962963,,,
239,2025-06-27 07:53:12,False,65.9013,63.66194444444444,13400.0,-54.0,0.8762357612871028
240,2025-06-27 08:01:12,True,65.9013,63.6675,,,
241,2025-06-30 13:04:09.749887,False,65.7698,66.87789062369214,12900.0,-54.0,
242,2025-06-30 14:08:48.174355,False,65.7081,66.92277979577547,13700.0,-61.0,
243,2025-06-30 14:26:43.968704,False,65.5631,66.93523111925926,16400.0,-56.0,
244,2025-06-30 14:29:40.916034,False,65.6397,66.93727912076389,16600.0,-56.0,0.9624617188730638
245,2025-06-30 14:53:26.817815,False,65.6054,66.95378261359954,16500.0,-57.0,
246,2025-06-30 16:32:10.616482,False,65.6694,67.0223450981713,16400.0,-57.0,1.3323107790421882
247,2025-06-30 16:45:47.166858,False,65.6078,67.03179591270833,16200.0,-56.0,1.14528170681406
248,2025-06-30 17:10:10.861781,False,65.6265,67.04873682616899,14200.0,-56.0,1.4739864019819602
249,2025-06-30 17:32:31.858263,False,65.6902,67.06425761878471,15200.0,-56.0,
250,2025-06-30 17:53:38.613671,False,65.7089,67.07891913971065,16200.0,-56.0,
251,2025-06-30 17:58:35.345119,False,65.7364,67.0823535314699,16100.0,-56.0,
252,2025-06-30 18:11:16.609875,False,65.7813,67.09116446614583,16200.0,-56.0,0.711851853460374
253,2025-06-30 18:20:47.930579,False,65.7111,67.09777697429398,14400.0,-56.0,1.3920912383077002
254,2025-06-30 18:41:01.046793,True,65.735,67.11181767121528,,,
255,2025-07-01 06:55:44.704227,False,65.8148,67.6220451878125,10200.0,-55.0,2.0036920543135124
256,2025-07-01 07:21:09.158058,True,65.7702,67.639689329375,,,
257,2025-07-01 20:48:59.206399,False,65.7315,68.20068525924769,9510.0,-51.0,2.342077040240129
258,2025-07-01 21:09:13.316081,True,65.8186,68.21473745464121,,,
259,2025-07-02 09:57:32.939511,False,65.7565,68.74829791100696,10400.0,-55.0,2.249618010200004
260,2025-07-02 10:27:13.595733,True,65.8741,68.76890735802084,,,
261,2025-07-02 10:50:14.201688,False,65.6626,68.78488659361112,13500.0,-54.0,1.7490972746749436
262,2025-07-02 11:11:18.308211,True,65.8363,68.79951745614584,,,
263,2025-07-02 17:36:57.201556,False,65.7501,69.06732872171297,11200.0,-43.0,2.435646417290138
264,2025-07-02 18:00:10.180798,True,65.8845,69.08345116664351,,,
265,2025-07-03 17:36:30.662284,False,65.9396,70.06702155421296,8580.0,-52.0,2.514528955410882
266,2025-07-03 18:00:14.785608,True,65.9268,70.08350446305555,,,
267,2025-07-04 17:36:34.439452,False,65.9215,71.0670652714352,8770.0,-54.0,2.085115985908606
268,2025-07-04 17:57:40.110018,True,65.9209,71.08171423631944,,,
269,2025-07-05 17:36:01.514532,False,65.9175,72.06668419597221,9800.0,-57.0,1.714548303413436
270,2025-07-05 17:58:10.608664,True,65.8966,72.08206722990741,,,
271,2025-07-06 17:36:30.017255,False,65.8912,73.06701408859954,11400.0,-52.0,1.7306179630413316
272,2025-07-06 18:01:17.744910,True,65.8763,73.08423315868055,,,
273,2025-07-07 17:36:37.495217,False,65.887,74.06710063908564,12400.0,-49.0,1.6522693795564698
274,2025-07-07 18:00:53.497271,True,65.8044,74.08395251471066,,,
275,2025-07-08 17:36:14.519524,False,65.8403,75.06683471671296,10100.0,-58.0,1.4152156774819806
276,2025-07-08 17:58:55.390726,True,65.8184,75.08258554081019,,,
277,2025-07-09 17:36:14.947127,False,65.8332,76.06683966582177,12700.0,-52.0,1.4342365798139671
278,2025-07-09 17:59:58.866153,True,65.7813,76.08332021010418,,,
279,2025-07-10 17:36:18.460445,False,65.7938,77.06688032922452,10200.0,-59.0,1.3716705797133777
280,2025-07-10 17:57:55.883694,True,65.8016,77.08189680201389,,,
281,2025-07-11 17:36:17.460215,False,65.7422,78.06686875248845,12500.0,-52.0,1.3647029987975312
282,2025-07-11 18:00:02.237960,True,65.9885,78.08335923564815,,,
283,2025-07-12 17:36:22.177365,False,65.8912,79.06692334913194,12100.0,-51.0,1.635844172843115
284,2025-07-12 18:02:13.381443,True,65.8584,79.08487710003472,,,
285,2025-07-15 13:29:19.018812,False,65.9903,81.89535901402778,11900.0,-50.0,1.6465876523400227
286,2025-07-15 13:50:23.216220,True,65.9464,81.90999092847223,,,
287,2025-07-16 13:29:54.006214,False,65.9473,82.8957639608102,11500.0,-50.0,1.7384953371420535
288,2025-07-16 13:50:58.497402,True,65.9417,82.9103992754861,,,
289,2025-07-17 13:29:55.539157,False,66.005,83.89578170320603,3590.0,-20.0,5.726998605966393
290,2025-07-17 13:50:59.413470,True,65.9191,83.910409878125,,,
291,2025-07-17 14:43:00.144775,False,65.9124,83.94652945341436,2110.0,-69.0,5.730774901478319
292,2025-07-17 15:13:42.982628,True,65.8946,83.96785859523149,,,
293,2025-07-17 15:24:03.258873,False,65.7298,83.97503771843749,4490.0,-47.0,4.980555163631485
294,2025-07-17 15:45:08.078460,True,65.8001,83.98967683402778,,,
295,2025-07-18 15:24:27.960298,False,65.832,84.97532361456018,7030.0,-60.0,2.277502325851253
296,2025-07-18 15:45:32.528058,True,65.8062,84.9899598154861,,,
297,2025-07-19 15:24:52.237659,False,65.951,85.97560460253472,6880.0,-76.0,1.6510849570623265
298,2025-07-19 15:45:57.872834,True,65.996,85.99025315780092,,,
299,2025-07-20 15:24:18.913693,False,66.0734,86.9752189084838,7770.0,-77.0,1.620182297438004
300,2025-07-20 15:45:23.724825,True,66.0675,86.9898579262153,,,
301,2025-07-21 15:24:43.311645,False,66.0165,87.9755012921875,8250.0,-77.0,1.2326420519138754
302,2025-07-21 15:45:48.685997,True,66.0129,87.99014682866898,,,
303,2025-07-23 09:37:45.722296,False,65.6775,89.73455697101852,875.0,-54.0,1.6219481637004327
304,2025-07-23 09:59:20.112040,True,64.9238,89.74953833379628,,,
305,2025-07-24 09:37:50.610007,False,65.3842,90.73461354174768,3540.0,-73.0,3.2536085918583044
306,2025-07-24 09:59:24.663259,True,65.4441,90.74959100994212,,,
307,2025-07-25 09:37:55.195866,False,65.6707,91.73466661881945,4030.0,-75.0,2.723986094971268
308,2025-07-25 09:59:29.342344,True,65.6225,91.74964516601852,,,
309,2025-07-26 09:37:59.616341,False,65.4262,92.73471778172456,4200.0,-76.0,2.6007549129964582
310,2025-07-26 09:59:34.178355,True,65.4695,92.74970113836804,,,
311,2025-07-27 09:37:04.723292,False,65.5555,93.73408244550926,4630.0,-76.0,2.354782663360829
312,2025-07-27 09:58:38.848769,True,65.5703,93.7490607496412,,,
313,2025-07-28 09:37:08.836818,False,65.4493,94.7341300557639,5060.0,-77.0,2.182402953625483
314,2025-07-28 09:58:42.525131,True,65.4929,94.74910330012732,,,
315,2025-07-29 09:37:13.210995,False,65.4829,95.7341806828125,6560.0,-66.0,1.9971732098982624
316,2025-07-29 09:58:47.442568,True,65.4909,95.7491602149074,,,
317,2025-07-30 09:37:16.281407,False,65.5639,96.7342162199884,5960.0,-76.0,1.93516869232148
318,2025-07-30 09:58:50.300327,True,65.5303,96.74919329082176,,,
319,2025-07-31 09:37:21.116185,False,65.524,97.73427217806714,6330.0,-78.0,1.7522178269180668
320,2025-07-31 09:58:54.933036,True,65.612,97.7492469101389,,,
321,2025-08-01 09:37:24.235484,False,65.6028,98.7343082810648,6620.0,-78.0,1.7522178269180668
322,2025-08-01 09:59:30.432293,True,65.6029,98.74965778116898,,,
323,2025-08-02 09:37:01.257150,False,65.5011,99.734042328125,6750.0,-77.0,1.7522178269180668
324,2025-08-02 09:58:36.064711,True,65.5455,99.7490285267477,,,
325,2025-08-03 09:37:06.088100,False,65.6343,100.73409824189814,6930.0,-77.0,1.5842417252364618
326,2025-08-03 09:58:40.524199,True,65.5921,100.74908014119212,,,
327,2025-08-04 09:37:11.370386,False,65.7325,101.7341593794676,7080.0,-77.0,1.6181670531136194
328,2025-08-04 09:58:46.031275,True,65.659,101.7491438804977,,,
329,2025-08-05 09:37:15.824631,False,65.6851,102.73421093322918,7150.0,-77.0,1.7522178269180668
330,2025-08-05 09:58:49.778555,True,65.5977,102.74918725179398,,,
331,2025-08-06 09:37:20.570027,False,65.5425,103.73426585679398,7020.0,-76.0,1.612235899249421
332,2025-08-06 09:58:54.729058,True,65.5518,103.7492445492824,,,
333,2025-08-07 09:37:12.700136,False,65.5942,104.7341747700926,7040.0,-75.0,1.752217826917967
334,2025-08-07 09:58:37.092145,True,65.5191,104.74904041834492,,,
335,2025-08-08 09:37:06.665264,False,65.6305,105.73410492203702,7110.0,-76.0,1.7384953371420535
336,2025-08-08 09:58:32.958748,True,65.6395,105.74899257810183,,,
337,2025-08-09 09:37:01.112584,False,65.6723,106.7340406549074,6800.0,-76.0,1.629375189460799
338,2025-08-09 09:58:27.053317,True,65.7568,106.74892422820602,,,
339,2025-08-10 09:37:56.949370,False,65.5544,107.73468691400464,6890.0,-76.0,1.719070808235576
340,2025-08-10 09:59:23.189953,True,65.5148,107.74957395778937,,,
341,2025-08-11 09:37:50.941841,False,65.6076,108.734617382419,6900.0,-75.0,1.7522178269180668
342,2025-08-11 09:59:17.415095,True,65.548,108.7495071191551,,,
343,2025-08-12 09:37:47.051609,False,65.5141,109.73457235658566,6810.0,-75.0,1.7522178269180668
344,2025-08-12 09:59:12.466445,True,65.5613,109.74944984311342,,,
345,2025-08-13 10:06:15.172645,False,65.5617,110.7543422759838,6810.0,-75.0,1.88417930394156
346,2025-08-13 10:28:07.537173,True,65.5396,110.76953168024303,,,
347,2025-08-14 10:06:26.895425,False,65.5466,111.75447795630788,6720.0,-74.0,1.9971732098982624
348,2025-08-14 10:27:49.178453,True,65.564,111.76931919505788,,,
349,2025-08-15 10:06:08.912695,False,65.5933,112.7542698228588,5800.0,-73.0,2.6171534766378084
350,2025-08-15 10:27:32.171061,True,65.5605,112.76912235024308,,,
351,2025-08-16 10:06:50.852609,False,65.6063,113.7547552385301,5350.0,-73.0,2.398540829388635
352,2025-08-16 10:28:13.736981,True,65.6558,113.7696034372801,,,
353,2025-08-17 10:06:33.700078,False,65.538,114.75455671386572,5560.0,-73.0,2.313947006000413
354,2025-08-17 10:27:56.263465,True,65.4984,114.76940119751158,,,
355,2025-08-18 10:06:15.133365,False,65.5801,115.75434182135416,5610.0,-73.0,2.398540829388635
356,2025-08-18 10:27:37.340726,True,65.5788,115.76918218432868,,,
357,2025-08-19 10:06:57.336812,False,65.6405,116.75483028717592,5620.0,-73.0,2.2064392594163222
358,2025-08-19 10:28:19.253472,True,65.6581,116.76966728555556,,,
359,2025-08-20 10:06:37.815834,False,65.578,117.75460434993056,5540.0,-73.0,2.25585108265465
360,2025-08-20 10:28:00.291310,True,65.5614,117.76944781608796,,,
361,2025-08-21 10:06:20.211468,False,65.5128,118.75440059569443,5520.0,-73.0,2.236076576004583
362,2025-08-21 10:27:42.953544,True,65.6194,118.7692471475,,,
363,2025-08-22 10:06:01.988722,False,65.7747,119.75418968428242,5420.0,-73.0,2.243533088713855
364,2025-08-22 10:27:24.347844,True,65.6685,119.76903180375002,,,
365,2025-08-23 10:06:44.149043,False,65.5654,120.75467765096064,5360.0,-73.0,2.2064392594163222
366,2025-08-23 10:28:06.333778,True,65.6202,120.76951775206018,,,
367,2025-08-24 10:06:24.602518,False,65.6812,121.7544514180324,3920.0,-68.0,3.981576692626248
368,2025-08-24 10:27:46.410895,True,65.6912,121.76928716313655,,,
369,2025-08-25 10:06:06.056931,False,65.6031,122.75423677003472,3790.0,-70.0,3.1287214222221618
370,2025-08-25 10:27:28.282478,True,65.6014,122.76907734349535,,,
371,2025-08-26 10:06:47.141163,False,65.6204,123.75471228197917,3650.0,-70.0,2.836437532709742
372,2025-08-26 10:28:08.898651,True,65.6512,123.76954743809029,,,
373,2025-08-27 10:06:28.745799,False,65.6533,124.7544993726736,3560.0,-69.0,3.7521715004625418
374,2025-08-27 10:27:50.686479,True,65.6463,124.76933664906252,,,
375,2025-08-28 10:06:09.056268,False,65.6862,125.75427148458331,3420.0,-66.0,3.6325345185365054
376,2025-08-28 10:27:31.968509,True,65.6236,125.7691200058912,,,
377,2025-08-29 10:06:51.606614,False,65.6473,126.75476396543982,3750.0,-67.0,4.059094114958805
378,2025-08-29 10:28:13.804277,True,65.8382,126.76960421616896,,,
379,2025-08-30 10:06:33.006262,False,65.601,127.75454868358796,3440.0,-66.0,3.316264541806614
380,2025-08-30 10:27:54.947225,True,65.8727,127.76938596325232,,,
381,2025-08-31 10:06:15.076959,False,65.5698,128.75434116850695,3370.0,-70.0,3.4275464188853846
382,2025-08-31 10:27:37.347241,True,65.6644,128.76918225973378,,,
383,2025-09-01 10:06:56.032174,False,65.7219,129.75481518719909,2570.0,-59.0,3.382898256260704
384,2025-09-01 10:28:18.440221,True,65.6525,129.76965787292824,,,
385,2025-09-02 10:06:38.397195,False,65.6334,130.75461107864584,2930.0,-71.0,3.6122768050216383
386,2025-09-02 10:28:00.917048,True,65.9404,130.76945505842593,,,
387,2025-09-03 15:54:05.595773,False,65.6108,131.99589809922455,967.0,-70.0,4.238276811192728
388,2025-09-03 16:23:51.666852,True,65.6208,132.01657021819443,,,
389,2025-09-04 15:54:53.686569,False,65.6141,132.99645470565972,1020.0,-71.0,7.402687966310006
390,2025-09-04 16:25:39.317617,True,65.6048,133.01781617612266,,,
391,2025-09-05 15:54:02.776285,False,65.6302,133.99586546626156,753.0,-57.0,15.096204295972209
392,2025-09-05 16:28:30.969392,True,65.6541,134.01980288648147,,,
393,2025-09-06 15:54:55.167527,False,65.6621,134.99647184637732,896.0,-65.0,29.33103864894178
394,2025-09-06 16:16:20.361966,True,65.6524,135.0113467820139,,,
395,2025-09-07 15:54:49.029934,False,65.6716,135.99640080942132,734.0,-60.0,19.541076080065668
396,2025-09-07 16:16:13.823513,True,65.6529,136.01127110547452,,,
397,2025-09-08 15:54:43.279674,False,65.6794,136.9963342554861,8420.0,-41.0,17.52092507376638
398,2025-09-08 16:16:08.216755,True,65.6824,137.01120621244215,,,
399,2025-09-09 15:54:36.695869,False,65.7725,137.99625805403937,963.0,-72.0,11.49932111271227
400,2025-09-09 16:16:01.400068,True,65.784,138.01112731560184,,,
401,2025-09-10 15:54:29.963987,False,65.7526,138.99618013873845,946.0,-70.0,11.403341087528132
402,2025-09-10 16:15:54.990914,True,65.7321,139.0110531355787,,,
403,2025-09-11 15:54:47.594831,False,65.5331,139.99638419943284,930.0,-69.0,11.5935006468054
404,2025-09-11 16:15:56.353403,True,65.6322,140.0110689051273,,,
405,2025-09-12 15:54:24.529150,False,65.6382,140.9961172355324,1030.0,-72.0,10.614933737788856
406,2025-09-12 16:15:34.929099,True,65.6196,141.01082093864582,,,
407,2025-09-16 10:54:43.360780,False,65.804,144.78800186087966,1080.0,-72.0,10.357158813005656
408,2025-09-16 11:15:49.883048,True,65.7731,144.80266068342593,,,
409,2025-09-17 10:54:19.352588,False,65.9178,145.787723988287,1130.0,-73.0,9.042586266965746
410,2025-09-17 11:26:06.881228,True,65.8261,145.80980186606482,,,
411,2025-09-18 10:54:27.636580,False,65.7801,146.78781986782408,1180.0,-71.0,10.05656422817704
412,2025-09-18 11:23:36.001618,True,65.8586,146.8080555742824,,,
413,2025-09-19 10:54:58.845369,False,65.7689,147.78818108065974,1210.0,-72.0,9.657875772368117
414,2025-09-19 11:16:09.439920,True,65.8639,147.80288703611112,,,
415,2025-09-20 10:54:37.031741,False,65.7553,148.78792860811342,1260.0,-72.0,9.65870825217842
416,2025-09-20 11:16:19.055732,True,65.756,148.80299833023147,,,
417,2025-09-21 10:54:48.441152,False,65.8845,149.78806066148147,1300.0,-74.0,8.381565600126233
418,2025-09-21 11:15:58.596414,True,65.9095,149.80276153256946,,,
419,2025-09-22 10:54:24.001360,False,65.9505,150.78777779351853,1330.0,-75.0,6.980084579541679
420,2025-09-22 11:15:34.316407,True,65.9394,150.8024805139699,,,
421,2025-09-23 10:54:01.619705,False,65.8105,151.78751874658568,1340.0,-74.0,7.084833689089717
422,2025-09-23 11:15:11.822712,True,65.7894,151.8022201702778,,,
423,2025-09-24 10:54:39.907494,False,65.7648,152.78796189229166,1370.0,-75.0,8.165586339114995
424,2025-09-24 11:15:49.879113,True,65.8617,152.80266063788196,,,
425,2025-09-25 10:54:18.953239,False,65.6148,153.7877193661921,1330.0,-75.0,7.035550395494193
426,2025-09-25 11:15:29.215764,True,65.638,153.80242147875,,,
427,2025-09-26 10:54:56.763563,False,65.8694,154.78815698568283,1370.0,-74.0,6.981404212905234
428,2025-09-26 11:16:38.404564,True,65.8556,154.8032222750463,,,
429,2025-09-29 12:12:53.542714,False,65.7565,157.84228637400463,925.0,-60.0,2.5772033297098496
430,2025-09-29 12:33:58.679309,True,65.6697,157.856929158669,,,
431,2025-10-02 09:46:26.913171,False,65.8309,160.7405892728125,1080.0,-69.0,5.390306771585184
432,2025-10-02 10:17:11.091355,True,65.9284,160.76193392771992,,,
433,2025-10-03 09:46:33.168326,False,65.8211,161.7406616704398,985.0,-60.0,8.085783899524612
434,2025-10-03 10:07:42.040720,True,65.8488,161.75534769351853,,,
435,2025-10-04 09:46:02.820475,False,65.8567,162.74031042216436,1100.0,-69.0,8.516335057584087
436,2025-10-04 10:07:11.776412,True,65.8668,162.75499741217592,,,
437,2025-10-05 09:46:30.604509,False,65.9972,163.74063199663198,1120.0,-69.0,8.77521733055666
438,2025-10-05 10:07:39.061785,True,66.0046,163.75531321510417,,,
439,2025-10-06 09:46:59.446254,False,65.9042,164.740965813125,1080.0,-69.0,9.114812036241718
440,2025-10-06 10:08:08.318543,True,65.9154,164.7556518349884,,,
441,2025-10-07 09:46:27.258192,False,65.8173,165.74059326611115,1090.0,-69.0,10.190785464252818
442,2025-10-07 10:07:36.452322,True,65.8165,165.75528301298613,,,
443,2025-10-08 09:46:56.381208,False,65.9553,166.74093033805556,1110.0,-69.0,9.96505311421546
444,2025-10-08 10:08:05.555601,True,65.9819,166.75561985649307,,,
445,2025-10-09 09:46:24.244915,False,65.8334,167.74055839021992,1140.0,-69.0,9.674959996586782
446,2025-10-09 10:07:33.567942,True,65.7423,167.75524962895832,,,
447,2025-10-10 09:46:53.776324,False,65.8518,168.74090018893517,1190.0,-70.0,8.705034869513657
448,2025-10-10 10:08:03.067390,True,65.8945,168.75559105775466,,,
449,2025-10-11 09:46:21.666505,False,65.9442,169.74052854751156,1220.0,-70.0,8.452698983967203
450,2025-10-11 10:07:30.931673,True,65.9136,169.75521911658564,,,
451,2025-10-12 09:46:51.334602,False,66.0279,170.7408719282639,1240.0,-72.0,8.29838461552006
452,2025-10-12 10:08:00.195558,True,66.0229,170.75555781895835,,,
453,2025-10-13 09:46:19.144247,False,65.9072,171.74049935471064,1250.0,-72.0,7.40210523044276
454,2025-10-13 10:07:27.832848,True,65.9214,171.75518325055555,,,
455,2025-10-14 09:46:47.875138,False,66.0247,172.74083188817127,1270.0,-72.0,7.788169646825946
456,2025-10-14 10:07:56.798331,True,65.6593,172.7555184992014,,,
457,2025-10-15 09:46:15.386581,False,65.9519,173.74045586320602,1270.0,-72.0,7.906583098533907
458,2025-10-15 10:07:23.900157,True,65.9587,173.75513773329865,,,
459,2025-10-16 15:49:09.213538,False,65.7433,174.99246774928238,1290.0,-73.0,7.911534449039463
460,2025-10-16 16:12:59.061387,True,65.7623,175.0090169142014,,,
461,2025-10-17 15:49:18.590545,False,65.7484,175.99257627945605,798.0,-55.0,16.10099201069033
462,2025-10-17 16:10:28.562462,True,65.7106,176.00727502849537,,,
463,2025-10-18 15:49:48.567912,False,65.6079,176.99292323972222,926.0,-64.0,13.014434367434536
464,2025-10-18 16:10:58.634218,True,65.5959,177.00762308122685,,,
465,2025-10-19 15:49:17.136269,False,65.7375,177.99255944755785,885.0,-61.0,15.72701269827647
466,2025-10-19 16:10:27.882481,True,65.708,178.00726715834492,,,
467,2025-10-20 15:49:48.411447,False,65.6828,178.99292142878468,931.0,-64.0,9.65466067792794
468,2025-10-20 16:10:58.167033,True,65.6184,179.00761767399305,,,
469,2025-10-21 15:49:16.927428,False,65.8984,179.99255703041666,781.0,-55.0,39.20549791855681
470,2025-10-21 16:10:27.001294,True,65.8272,180.0072569594213,,,
471,2025-10-22 15:49:46.908585,False,65.7448,180.99290403454864,798.0,-61.0,16.024093728614055
472,2025-10-22 16:10:56.867889,True,65.7484,181.00760263760407,,,
473,2025-10-23 15:49:15.738739,False,65.8313,181.99254327244213,869.0,-62.0,11.13569393158492
474,2025-10-23 16:10:26.030524,True,65.817,182.0072457236574,,,
475,2025-10-24 15:49:46.816519,False,65.8467,182.9929029689699,873.0,-63.0,11.32407187030104
476,2025-10-24 16:10:56.653366,True,65.8509,183.00760015469908,,,
477,2025-10-25 15:49:15.357800,False,65.8387,183.99253886342592,953.0,-66.0,11.403341087528132
478,2025-10-25 16:10:25.796289,True,65.8407,184.0072430126042,,,
479,2025-10-26 15:49:45.726012,False,65.8436,184.9928903473611,730.0,-55.0,44.98720894759327
480,2025-10-26 16:10:55.525838,True,65.85,185.0075871046065,,,
481,2025-10-27 15:49:14.077409,False,65.7653,185.99252404408568,814.0,-59.0,16.024093728614055
482,2025-10-27 16:10:23.654927,True,65.7346,186.00721822832176,,,
483,2025-10-28 15:49:43.766167,False,65.7549,186.9928676639699,912.0,-63.0,14.154006729957782
484,2025-10-28 16:10:53.907400,True,65.7222,187.0075683726852,,,
485,2025-10-29 15:49:12.316047,False,65.7603,187.9925036579514,746.0,-53.0,45.99728445073725
486,2025-10-29 16:10:22.388780,True,65.7469,188.0072035738426,,,
487,2025-10-30 15:49:42.363230,False,65.7861,188.99285142627315,853.0,-61.0,4.372677284976409
488,2025-10-30 16:10:52.268334,True,65.8631,189.0075494020139,,,
489,2025-10-31 15:49:11.036906,False,65.8874,189.9924888530787,946.0,-63.0,18.36912950270832
490,2025-10-31 16:10:21.268115,True,65.8696,190.0071906031829,,,
491,2025-11-01 15:49:41.301232,False,66.0445,190.99283913462963,1020.0,-65.0,11.816329424470728
492,2025-11-01 16:10:51.255109,True,65.993,191.00753767487268,,,
493,2025-11-02 15:49:10.247656,False,65.836,191.9924797182408,1060.0,-66.0,12.56721846934586
494,2025-11-02 16:10:20.152422,True,65.8616,192.00717769006943,,,
495,2025-11-03 13:25:50.909812,False,65.7348,192.89295034504627,,,
496,2025-11-03 23:24:27.496611,False,15.957999999999998,193.30865158114585,2120.0,-68.0,2.339419626861228
497,2025-11-03 23:45:36.399754,True,16.0957,193.3233379601157,,,
498,2025-11-04 23:24:13.441877,False,66.6557,194.30848891061345,1370.0,-57.0,3.242508861054308
499,2025-11-04 23:54:57.438060,True,66.6681,194.3298314590278,,,
500,2025-11-05 23:24:21.107588,False,66.2133,195.3085776341204,1010.0,-64.0,
501,2025-11-09 14:45:22.045318,False,66.4448,198.9481718208102,1110.0,-60.0,6.590311001816302
502,2025-11-09 15:06:32.082793,True,66.4062,198.9628713286227,,,
503,2025-11-10 14:45:55.015312,False,66.2891,199.94855341796296,982.0,-51.0,
504,2025-11-11 11:31:18.113725,False,66.4301,200.81340409403936,3990.0,-40.0,13.18774433089776
505,2025-11-11 11:52:24.597261,True,66.4852,200.8280624682986,,,
506,2025-11-12 11:31:53.429131,False,66.4722,201.8138128371644,933.0,-48.0,16.174157736237834
507,2025-11-12 11:53:59.289633,True,66.4772,201.8291584448264,,,
508,2025-11-13 11:31:26.185685,False,66.2844,202.8134975195023,918.0,-56.0,6.801175054502629
509,2025-11-13 11:54:05.477167,True,66.2984,202.8292300598032,,,
510,2025-11-14 11:39:18.086638,False,66.5865,203.818959336088,713.0,-55.0,28.09758106344906
511,2025-11-14 12:00:23.412471,True,66.6227,203.83360431100687,,,
512,2025-11-15 17:14:23.711204,False,66.7066,205.0516633241204,1710.0,-18.0,24.9281454301776
513,2025-11-15 17:45:39.123409,True,66.6867,205.07336948390045,,,
514,2025-11-16 17:14:01.272226,False,66.6172,206.0514036137268,532.0,-35.0,53.06781297272519
515,2025-11-16 17:53:44.800102,True,66.6356,206.0789907419213,,,
516,2025-11-17 17:14:02.989675,False,66.2572,207.0514234916088,394.0,-43.0,22.90799442386077
517,2025-11-17 17:45:49.696614,True,66.2287,207.0734918589584,,,
518,2025-11-18 23:13:20.499618,False,66.244,208.3009317085417,424.0,-44.0,19.0748873863
519,2025-11-18 23:35:36.349193,True,66.1697,208.3163929304745,,,
520,2025-11-19 23:13:57.464563,False,66.7203,209.30135954355325,371.0,-43.0,54.07788847586873
521,2025-11-19 23:35:08.515384,True,66.6483,209.3160707799074,,,
522,2025-11-21 18:45:21.822192,False,66.2689,211.114835905,380.0,-44.0,54.077888476083416
523,2025-11-21 19:06:26.340357,True,66.167,211.12947153190967,,,
524,2025-11-22 18:45:15.075445,False,66.2782,212.11475781765049,1210.0,-42.0,18.66402916881492
525,2025-11-22 19:07:25.686661,True,66.2631,212.1301584104283,,,
526,2025-11-23 18:45:12.231199,False,66.7156,213.11472489813656,290.0,-40.0,61.148416998100025
527,2025-11-23 19:06:50.651513,True,66.7396,213.1297529110301,,,
528,2025-11-24 18:45:38.524185,False,66.1976,214.1150292151042,309.0,-35.0,24.928145430153712
529,2025-11-24 19:06:44.813484,True,66.2447,214.12968534125,,,
530,2025-11-25 18:45:30.992293,False,66.1798,215.11494204042825,697.0,-26.0,
531,2025-11-26 23:05:22.270734,False,66.3355,216.29539665201392,674.0,-46.0,65.07217183724488
532,2025-11-26 23:38:12.626057,True,66.2831,216.31820169047447,,,
533,2025-11-27 23:05:57.802970,False,66.8254,217.2958079047453,269.0,-47.0,24.423107678581825
534,2025-11-27 23:27:04.328419,True,66.793,217.3104667641088,,,
535,2025-11-28 23:05:53.216055,False,66.2657,218.2957548154513,653.0,-43.0,21.728368381576388
536,2025-11-28 23:26:59.796122,True,66.2985,218.3104143069676,,,
537,2025-11-29 23:05:50.161209,False,66.3345,219.29571945843747,1250.0,-43.0,20.803670458987582
538,2025-11-29 23:26:57.200003,True,66.2373,219.310384259294,,,
539,2025-11-30 23:05:46.399715,False,66.2603,220.29567592262728,315.0,-44.0,24.423107678581825
540,2025-11-30 23:26:53.136552,True,66.2738,220.3103372286111,,,
541,2025-12-01 23:05:43.447426,False,66.7164,221.2956417526157,300.0,-49.0,53.57285072429706
542,2025-12-01 23:26:50.243594,True,66.404,221.31030374530093,,,
543,2025-12-02 23:05:39.579529,False,66.2465,222.2955969852893,4570.0,12.0,25.43318318172567
544,2025-12-02 23:26:46.333487,True,66.2019,222.31025848943287,,,
545,2025-12-03 23:05:37.280890,False,66.3686,223.2955703806713,220.0,-53.0,26.10656685048721
546,2025-12-03 23:26:44.320455,True,66.3874,223.31023519045127,,,
547,2025-12-04 23:05:33.413405,False,66.4881,224.29552561811343,250.0,-46.0,21.211585566026898
548,2025-12-04 23:26:40.099502,True,66.4959,224.3101863368288,,,
549,2025-12-05 23:05:30.318968,False,66.4603,225.2954898028704,257.0,-47.0,28.765569029700327
550,2025-12-05 23:26:37.132261,True,66.4798,225.3101519937616,,,
551,2025-12-06 23:05:26.375229,False,66.4515,226.29544415774305,252.0,-45.0,24.423107678581825
552,2025-12-06 23:26:33.411949,True,66.5067,226.3101089345949,,,
553,2025-12-07 23:05:23.365073,False,66.5632,227.29540931797453,1160.0,-33.0,20.99836748128437
554,2025-12-07 23:26:31.115312,True,66.5563,227.3100823531481,,,
555,2025-12-08 23:05:20.145569,False,66.4791,228.2953720551968,583.0,-32.0,25.60152909891828
556,2025-12-08 23:26:27.049546,True,66.4315,228.3100352956713,,,
557,2025-12-09 23:05:11.235462,False,66.4038,229.2952689289583,558.0,-45.0,21.09503839257773
558,2025-12-09 23:26:14.525640,True,66.3882,229.3098903430556,,,
559,2025-12-10 23:05:56.742545,False,66.4376,230.2957956313079,195.0,-40.0,25.43318318172567
560,2025-12-10 23:26:59.990594,True,66.4471,230.3104165578009,,,
561,2025-12-11 23:05:33.547127,False,66.4668,231.2955271658217,959.0,-52.0,25.43318318172567
562,2025-12-11 23:26:50.872998,True,66.4881,231.3103110300694,,,
563,2025-12-12 23:05:26.625246,False,66.2762,232.29544705145832,225.0,-43.0,19.92956665819304
564,2025-12-12 23:40:26.047174,True,66.3592,232.3197459163657,,,
565,2025-12-13 23:05:33.453421,False,66.4611,233.2955260812616,1370.0,-51.0,19.735321369126144
566,2025-12-13 23:26:49.602889,True,66.5508,233.3102963297338,,,
567,2025-12-17 22:28:59.259695,False,66.4586,237.270130320544,183.0,-39.0,25.09649134734334
568,2025-12-17 22:50:16.665724,True,66.4729,237.2849151125464,,,
569,2025-12-18 22:28:07.780053,False,66.2649,238.26953449135416,396.0,-65.0,22.76554787855568
570,2025-12-18 22:49:24.888280,True,66.2695,238.28431583657408,,,
571,2025-12-19 22:28:18.602376,False,66.3551,239.2696597497222,507.0,-33.0,26.09879703893634
572,2025-12-19 22:49:35.717908,True,66.3574,239.2844411794908,,,
573,2025-12-21 00:18:19.079517,False,66.3686,240.3460541610764,181.0,-50.0,54.07788847607898
574,2025-12-21 00:50:38.667123,True,66.3956,240.3685030917014,,,
575,2025-12-22 00:18:37.612274,False,66.4006,241.34626866057863,917.0,-128.0,
576,2025-12-22 00:53:04.910447,True,66.3855,241.37019572276623,,,
577,2025-12-23 00:18:02.100591,False,66.4178,242.3458576457292,470.0,-43.0,17.43351469370808
578,2025-12-23 00:53:32.861000,True,66.4084,242.37051922453705,,,
579,2025-12-24 00:18:31.009341,False,66.3876,243.34619223774308,579.0,-28.0,26.0987970389267
580,2025-12-24 00:54:32.919016,True,66.3864,243.37121434046293,,,
581,2025-12-25 00:18:29.755243,False,66.3018,244.3461777227199,438.0,-21.0,24.928145430153712
582,2025-12-25 00:53:27.943504,True,66.3549,244.37046230907404,,,
583,2025-12-26 00:18:26.983857,False,66.4782,245.34614564649303,207.0,-48.0,28.592906550527385
584,2025-12-26 00:54:29.107466,True,66.5238,245.3711702253009,,,
585,2025-12-27 00:18:26.631966,False,66.5348,246.3461415736805,255.0,-29.0,9.090679528294691
586,2025-12-27 00:57:07.817748,True,66.548,246.3730071498611,,,
587,2025-12-28 00:18:06.573834,False,66.4948,247.3459094193749,932.0,-72.0,17.443226958138048
588,2025-12-28 00:52:33.446870,True,66.511,247.36983156099527,,,
589,2025-12-29 00:18:30.961885,False,66.5475,248.34619168848383,1430.0,-28.0,55.59300173057546
590,2025-12-29 00:52:57.669453,True,66.5741,248.37011191496524,,,
591,2025-12-30 00:18:56.582160,False,66.506,249.34648821944444,596.0,-13.0,21.09503839257372
592,2025-12-30 01:00:16.176852,True,66.4762,249.3751872320833,,,
593,2025-12-31 00:18:13.609375,False,66.5123,250.34599084924767,523.0,-32.0,26.790907945801948
594,2025-12-31 00:57:26.300761,True,66.5385,250.37322107362263,,,
595,2026-01-01 00:18:25.224482,False,66.456,251.34612528335649,412.0,-24.0,
596,2026-01-01 00:53:55.177447,True,66.5942,251.3707775167477,,,
597,2026-01-02 00:18:52.888693,False,66.4948,252.3464454709838,640.0,-38.0,
598,2026-01-02 01:00:44.341823,True,66.451,252.375513215544,,,
599,2026-01-03 00:18:46.140137,False,66.509,253.34636736269672,726.0,0.0,4.610088193835917
600,2026-01-03 00:59:33.895122,True,66.5187,253.3746978602084,,,
601,2026-01-04 00:18:31.389118,False,66.3585,254.3461966333102,181.0,-42.0,54.6855524887173
602,2026-01-04 00:55:36.833047,True,66.412,254.3719540861921,,,
603,2026-01-05 00:18:35.785415,False,66.5642,255.34624751637733,389.0,-33.0,25.601529098909307
604,2026-01-05 00:54:05.728725,True,66.5531,255.3708996380209,,,
605,2026-01-06 00:18:03.490399,False,66.5027,256.3458737314699,1490.0,-16.0,25.09649134734334
606,2026-01-06 00:53:01.936526,True,66.528,256.37016130238425,,,
607,2026-01-07 15:06:47.642525,False,66.299,257.96305141811337,527.0,-19.0,28.76125246772161
608,2026-01-07 15:35:26.432422,True,66.514,257.98294481969907,,,
609,2026-01-07 17:42:26.778909,False,66.4689,258.07114327440974,458.0,-41.0,24.92814543015062
610,2026-01-07 18:04:48.490525,True,66.4688,258.08667234403936,,,
611,2026-01-08 05:42:36.499961,False,66.5577,258.57125578658565,592.0,-52.0,24.92814543015062
612,2026-01-08 05:51:04.271846,True,66.5756,258.5771327759954,,,
