Repository: brianna-thielen/Lifetime-Testing

# Lifetime-Testing
Electrode testing (EIS and VT), IDE testing (EIS), and humidity sensor monitoring (I2C and resistive) plus data analysis for accelerated lifetime testing

Note: Automatic Windows update is disabled on this machine to prevent unwanted restarts. Check for updates periodically.

Instructions for starting testing:
1. Ensure all hardware is connected and turned on
2. Open Visual Studio Code to Lifetime-Testing repository
3. Open Intan RHX software
4. Select the RHS 128ch Stim/Recording Controller
5. Select the 30 kHz sample rate and +/- 2.550 mA stimulation range
6. Click Network -> Remote TCP Control
7. In the "Commands" tab, click "Connect"
8.

File: data/LCP Pt Grids/G3X3S-2_data_summary.csv (part 1 of 2)
,Measurement Datetime,Pulsing On,Temperature (C),Real Days,Impedance Magnitude at 1000 Hz (ohms),Impedance Phase at 1000 Hz (degrees),Charge Injection Capacity @ 1000 us (uC/cm^2)
0,2025-04-25 15:11:36,False,65.8898,0.9663888888888889,2920.0,-66.0,4.237228923111216
1,2025-04-25 15:19:36,True,65.8898,0.9719444444444444,,,
2,2025-04-26 03:29:47,False,66.0063,1.4790162037037036,2480.0,-60.0,4.050803293227732
3,2025-04-26 03:37:47,True,66.0063,1.484571759259259,,,
4,2025-04-26 15:48:00,False,66.1648,1.9916666666666665,5750.0,-34.0,7.921448004088098
5,2025-04-26 15:56:00,True,66.1648,1.997222222222222,,,
6,2025-04-27 04:06:11,False,66.1202,2.504293981481481,3160.0,-50.0,5.711327481661681
7,2025-04-27 04:14:11,True,66.1202,2.509849537037037,,,
8,2025-04-27 16:24:24,False,66.1185,3.0169444444444444,3270.0,-48.0,5.631098795568128
9,2025-04-27 16:32:24,True,66.1185,3.0224999999999995,,,
10,2025-04-28 04:42:36,False,66.0473,3.529583333333333,3500.0,-47.0,5.467078893651951
11,2025-04-28 04:50:36,True,66.0473,3.535138888888889,,,
12,2025-04-28 17:00:50,False,66.1792,4.04224537037037,3690.0,-67.0,5.016037182504223
13,2025-04-28 17:08:50,True,66.1792,4.047800925925926,,,
14,2025-04-29 05:18:48,False,66.3271,4.554722222222222,5350.0,-60.0,4.531904994868492
15,2025-04-29 05:26:48,True,66.3271,4.560277777777778,,,
16,2025-04-29 17:36:46,False,66.1225,5.067199074074074,5940.0,-57.0,5.230212449463273
17,2025-04-29 17:44:46,True,66.1225,5.072754629629629,,,
18,2025-04-30 05:55:03,False,66.3543,5.579895833333333,6670.0,-54.0,6.28157763464431
19,2025-04-30 06:03:03,True,66.3543,5.585451388888889,,,
20,2025-04-30 18:13:18,False,66.2518,6.092569444444444,7110.0,-52.0,5.372580391058491
21,2025-04-30 18:21:18,True,66.2518,6.098125,,,
22,2025-05-01 06:31:33,False,66.3568,6.605243055555555,7730.0,-52.0,4.938991050102052
23,2025-05-01 06:39:33,True,66.3568,6.610798611111111,,,
24,2025-05-01 18:49:48,False,66.3067,7.117916666666666,8400.0,-52.0,4.736565342626346
25,2025-05-01 18:57:48,True,66.3067,7.1234722222222215,,,
26,2025-05-02 07:08:05,False,66.3384,7.630613425925926,9110.0,-53.0,4.46350555354267
27,2025-05-02 07:16:05,True,66.3384,7.636168981481482,,,
28,2025-05-02 19:26:21,False,66.23,8.143298611111112,9520.0,-53.0,4.4488257500736825
29,2025-05-02 19:34:21,True,66.23,8.148854166666668,,,
30,2025-05-03 07:44:25,False,66.3424,8.655844907407408,9880.0,-62.0,2.0951822612043003
31,2025-05-03 07:52:25,True,66.3424,8.661400462962963,,,
32,2025-05-03 20:02:41,False,66.2167,9.168530092592592,11300.0,-64.0,1.3424816802103057
33,2025-05-03 20:10:41,True,66.2167,9.174085648148148,,,
34,2025-05-04 08:20:57,False,66.2884,9.68121527777778,12100.0,-64.0,1.600639712528008
35,2025-05-04 08:28:57,True,66.2884,9.686770833333334,,,
36,2025-05-04 20:39:13,False,66.2999,10.193900462962963,10600.0,-60.0,1.9112323714542272
37,2025-05-04 20:47:13,True,66.2999,10.19945601851852,,,
38,2025-05-05 16:06:55,False,66.2206,11.00480324074074,11700.0,-57.0,-0.5969611111912569
39,2025-05-05 16:14:55,True,66.2206,11.010358796296297,,,
40,2025-05-05 17:10:53,False,66.171,11.049224537037036,6330.0,-44.0,2.381799519846934
41,2025-05-05 17:18:53,True,66.171,11.054780092592592,,,
42,2025-05-06 05:28:37,False,66.3349,11.56153935185185,10700.0,-57.0,2.2881374862727943
43,2025-05-06 05:36:37,True,66.3349,11.567094907407409,,,
44,2025-05-06 17:46:21,False,66.2448,12.073854166666663,11200.0,-58.0,2.0556662558071537
45,2025-05-06 17:54:21,True,66.2448,12.079409722222222,,,
46,2025-05-07 06:04:10,False,66.2984,12.586226851851851,12200.0,-60.0,1.6366639045032645
47,2025-05-07 06:12:10,True,66.2984,12.591782407407408,,,
48,2025-05-07 18:21:58,False,66.4135,13.098587962962965,12200.0,-62.0,1.8969762755939084
49,2025-05-07 18:29:58,True,66.4135,13.10414351851852,,,
50,2025-05-08 06:39:46,False,66.2348,13.610949074074073,12600.0,-61.0,1.7382102943599786
51,2025-05-08 06:47:46,True,66.2348,13.61650462962963,,,
52,2025-05-08 18:57:35,False,66.2818,14.123321759259255,12500.0,-61.0,1.81624358172436
53,2025-05-08 19:05:35,True,66.2818,14.128877314814812,,,
54,2025-05-09 07:15:23,False,66.344,14.635682870370372,12700.0,-61.0,1.962334723912666
55,2025-05-09 07:23:23,True,66.344,14.641238425925929,,,
56,2025-05-09 19:33:11,False,66.2451,15.14804398148148,13200.0,-63.0,1.941964940369971
57,2025-05-09 19:41:11,True,66.2451,15.15359953703704,,,
58,2025-05-10 07:50:59,False,66.2928,15.660405092592592,12500.0,-61.0,2.08526746916766
59,2025-05-10 07:58:59,True,66.2928,15.665960648148149,,,
60,2025-05-10 20:08:47,False,66.3215,16.172766203703706,12300.0,-63.0,2.035816870207307
61,2025-05-10 20:16:47,True,66.3215,16.17832175925926,,,
62,2025-05-11 08:26:35,False,66.2775,16.685127314814814,12600.0,-61.0,1.9610782565775229
63,2025-05-11 08:34:35,True,66.2775,16.69068287037037,,,
64,2025-05-11 20:44:23,False,66.296,17.19748842592593,12400.0,-61.0,2.2291376485221384
65,2025-05-11 20:52:23,True,66.296,17.203043981481482,,,
66,2025-05-12 09:02:11,False,66.2265,17.709849537037037,12600.0,-63.0,2.336871198930861
67,2025-05-12 09:10:11,True,66.2265,17.715405092592594,,,
68,2025-05-12 21:20:00,False,66.3737,18.22222222222222,12000.0,-65.0,1.088086487535339
69,2025-05-12 21:28:00,True,66.3737,18.22777777777777,,,
70,2025-05-13 09:37:48,False,66.3295,18.734583333333333,12600.0,-66.0,0.7439439899630438
71,2025-05-13 09:45:48,True,66.3295,18.74013888888889,,,
72,2025-05-13 21:55:36,False,66.3366,19.24694444444444,12800.0,-65.0,1.6970933250516256
73,2025-05-13 22:03:36,True,66.3366,19.2525,,,
74,2025-05-14 09:28:13,False,66.208,19.72792824074074,15400.0,-66.0,1.5993258176040466
75,2025-05-14 09:36:13,True,66.208,19.73348379629629,,,
76,2025-05-14 21:46:07,False,66.3308,20.24035879629629,13500.0,-66.0,1.1201414944737549
77,2025-05-14 21:54:07,True,66.3308,20.24591435185185,,,
78,2025-05-15 10:03:48,False,66.3492,20.75263888888889,12300.0,-65.0,1.6546763103236577
79,2025-05-15 10:11:48,True,66.3492,20.758194444444445,,,
80,2025-05-15 22:21:28,False,66.3261,21.26490740740741,12800.0,-65.0,2.197162700419531
81,2025-05-15 22:29:28,True,66.3261,21.270462962962963,,,
82,2025-05-19 09:28:40,False,66.1786,24.72824074074074,24100.0,-65.0,2.1682662375303097
83,2025-05-19 09:36:40,True,66.1786,24.73379629629629,,,
84,2025-05-19 21:46:29,False,66.3026,25.240613425925925,13500.0,-63.0,1.7411668404353162
85,2025-05-19 21:54:29,True,66.3026,25.24616898148148,,,
86,2025-05-20 10:04:16,False,66.2727,25.752962962962965,11500.0,-59.0,1.925973463049607
87,2025-05-20 10:12:16,True,66.2727,25.75851851851852,,,
88,2025-05-20 11:35:34,False,66.2021,25.81636574074074,12100.0,-58.0,1.9631097166224607
89,2025-05-20 11:43:34,True,66.2021,25.821921296296296,,,
90,2025-05-20 23:53:16,False,66.4137,26.32865740740741,12700.0,-61.0,1.737434024910432
91,2025-05-21 00:01:16,True,66.4137,26.334212962962965,,,
92,2025-05-21 12:10:58,False,66.2364,26.840949074074075,12600.0,-62.0,1.7323648799699096
93,2025-05-21 12:18:58,True,66.2364,26.84650462962963,,,
94,2025-05-22 00:28:43,False,66.3422,27.35327546296297,11800.0,-61.0,2.262182341227906
95,2025-05-22 00:36:43,True,66.3422,27.35883101851852,,,
96,2025-05-22 12:46:30,False,66.284,27.865625,11000.0,-61.0,2.17381698376619
97,2025-05-22 12:54:30,True,66.284,27.871180555555554,,,
98,2025-05-23 01:04:13,False,66.3585,28.37792824074074,11600.0,-62.0,2.0333792263617188
99,2025-05-23 01:12:13,True,66.3585,28.3834837962963,,,
100,2025-05-23 13:21:58,False,66.3078,28.890254629629627,11800.0,-62.0,2.2731039525995045
101,2025-05-23 13:29:58,True,66.3078,28.895810185185184,,,
102,2025-05-24 01:39:43,False,66.4325,29.40258101851852,12000.0,-63.0,1.7319107071593651
103,2025-05-24 01:47:43,True,66.4325,29.408136574074074,,,
104,2025-05-24 13:57:28,False,66.3871,29.91490740740741,12000.0,-64.0,1.6889956283893168
105,2025-05-24 14:05:28,True,66.3871,29.92046296296296,,,
106,2025-05-25 02:15:14,False,66.4583,30.42724537037037,11900.0,-63.0,1.5858748220537886
107,2025-05-25 02:23:14,True,66.4583,30.43280092592592,,,
108,2025-05-25 14:32:59,False,66.3812,30.93957175925925,11000.0,-63.0,1.4487604019281757
109,2025-05-25 14:40:59,True,66.3812,30.94512731481481,,,
110,2025-05-26 02:50:45,False,66.4252,31.451909722222226,10800.0,-62.0,1.7472526303163178
111,2025-05-26 02:58:45,True,66.4252,31.45746527777777,,,
112,2025-05-26 15:08:30,False,66.2288,31.96423611111111,11500.0,-62.0,2.124273033363925
113,2025-05-26 15:16:30,True,66.2288,31.969791666666666,,,
114,2025-05-27 03:26:16,False,66.4626,32.47657407407407,12900.0,95.0,5.189815795876726
115,2025-05-27 03:34:16,True,66.4626,32.48212962962963,,,
116,2025-05-27 15:44:02,False,66.2697,32.98891203703703,6890.0,-56.0,4.962700038456868
117,2025-05-27 15:52:02,True,66.2697,32.99446759259259,,,
118,2025-05-27 16:36:09,False,66.0988,33.02510416666667,6880.0,-55.0,4.203288294197288
119,2025-05-27 16:44:09,True,66.0988,33.030659722222225,,,
120,2025-05-28 04:53:57,False,66.3269,33.53746527777778,7780.0,-57.0,3.378737443523184
121,2025-05-28 05:01:57,True,66.3269,33.54302083333333,,,
122,2025-05-28 16:35:14,False,66.218,34.02446759259259,8590.0,-56.0,2.823807798331783
123,2025-05-28 16:43:14,True,66.218,34.030023148148146,,,
124,2025-05-29 04:52:57,False,66.342,34.53677083333333,9320.0,-58.0,2.656893152760963
125,2025-05-29 05:00:57,True,66.342,34.54232638888889,,,
126,2025-05-29 17:10:39,False,66.3339,35.0490625,10200.0,-59.0,2.3786284116861243
127,2025-05-29 17:18:39,True,66.3339,35.05461805555556,,,
128,2025-05-30 05:28:22,False,66.3984,35.56136574074074,10100.0,-59.0,2.153430183733117
129,2025-05-30 05:36:22,True,66.3984,35.56692129629629,,,
130,2025-05-30 10:28:59,False,66.1801,35.770127314814815,10200.0,-59.0,1.9748818076926764
131,2025-05-30 10:36:59,True,66.1801,35.77568287037037,,,
132,2025-05-30 22:46:47,False,66.2883,36.282488425925926,10200.0,-59.0,2.2170297136853168
133,2025-05-30 22:54:47,True,66.2883,36.28804398148148,,,
134,2025-05-31 11:04:35,False,66.4033,36.79484953703704,10800.0,-62.0,1.874612480672979
135,2025-05-31 11:12:35,True,66.4033,36.80040509259259,,,
136,2025-05-31 23:22:23,False,66.3016,37.30721064814815,11400.0,-62.0,2.2026909797119862
137,2025-05-31 23:30:23,True,66.3016,37.3127662037037,,,
138,2025-06-01 11:40:10,False,66.413,37.81956018518518,10600.0,-61.0,1.939136256765052
139,2025-06-01 11:48:10,True,66.413,37.825115740740735,,,
140,2025-06-01 23:57:58,False,66.4514,38.33192129629629,11200.0,-63.0,1.6624534530871198
141,2025-06-02 00:05:58,True,66.4514,38.337476851851854,,,
142,2025-06-02 12:15:45,False,66.3577,38.84427083333333,11400.0,-63.0,1.681884486879773
143,2025-06-02 12:23:45,True,66.3577,38.84982638888889,,,
144,2025-06-02 18:38:34,False,66.2617,39.11011574074074,5270.0,-55.0,3.027912807527117
145,2025-06-02 18:46:34,True,66.2617,39.11567129629629,,,
146,2025-06-03 06:56:17,False,66.4472,39.62241898148148,10400.0,-64.0,1.761893052280299
147,2025-06-03 07:04:17,True,66.4472,39.62797453703704,,,
148,2025-06-03 15:53:58,False,66.153,39.99581018518519,14300.0,-62.0,1.9583346367033327
149,2025-06-03 16:01:58,True,66.153,40.001365740740745,,,
150,2025-06-03 19:53:49,False,66.25580000000001,40.16237268518518,12500.0,-64.0,1.2462285189561808
151,2025-06-03 20:01:49,True,66.25580000000001,40.16792824074074,,,
152,2025-06-04 19:53:09,False,66.2422,41.16190972222223,12700.0,-64.0,1.719121765741637
153,2025-06-04 20:01:09,True,66.2422,41.16746527777778,,,
154,2025-06-06 15:50:59,False,66.1866,42.993738425925926,12600.0,-61.0,2.242758223926881
155,2025-06-06 15:56:09,False,66.2594,42.997326388888894,12700.0,-61.0,
156,2025-06-06 15:56:19,True,66.2594,42.99744212962963,,,
157,2025-06-06 15:58:59,True,66.1866,42.99929398148148,,,
158,2025-06-06 16:22:49,False,66.1883,43.015844907407406,9100.0,-57.0,2.46699256023279
159,2025-06-06 16:30:49,True,66.1883,43.02140046296296,,,
160,2025-06-06 19:53:13,False,66.3152,43.16195601851852,9940.0,-60.0,2.353125084219084
161,2025-06-06 20:01:13,True,66.3152,43.16751157407408,,,
162,2025-06-07 07:53:53,False,66.3807,43.66241898148149,10800.0,-62.0,1.7699616917603451
163,2025-06-07 08:01:53,True,66.3807,43.66797453703703,,,
164,2025-06-07 19:53:11,False,66.4066,44.16193287037037,11500.0,-63.0,1.6567363109710436
165,2025-06-07 20:01:11,True,66.4066,44.16748842592593,,,
166,2025-06-08 07:53:49,False,66.4125,44.66237268518518,9200.0,-58.0,1.6690011146774304
167,2025-06-08 08:01:49,True,66.4125,44.667928240740736,,,
168,2025-06-08 19:53:08,False,66.4216,45.16189814814815,11400.0,-64.0,2.241270042230469
169,2025-06-08 20:01:08,True,66.4216,45.1674537037037,,,
170,2025-06-09 07:53:48,False,66.3601,45.66236111111112,11800.0,-65.0,1.2459482156451018
171,2025-06-09 08:01:48,True,66.3601,45.66791666666666,,,
172,2025-06-09 15:01:50,False,66.1238,45.95960648148148,11400.0,-63.0,1.4295468840925742
173,2025-06-09 15:09:50,True,66.1238,45.96516203703703,,,
174,2025-06-09 15:09:50,True,66.1238,45.96516203703703,,,1.6280797453177251
175,2025-06-09 19:53:05,False,66.3216,46.16186342592592,9350.0,-64.0,1.6709027873303046
176,2025-06-09 20:01:05,True,66.3216,46.16741898148148,,,
177,2025-06-10 07:53:11,False,66.3803,46.66193287037037,11500.0,-64.0,1.5438341884620752
178,2025-06-10 08:01:11,True,66.3803,46.66748842592593,,,
179,2025-06-11 19:52:59,False,65.7371,48.16179398148148,9900.0,-62.0,2.475527917109525
180,2025-06-11 20:00:59,True,65.7371,48.16734953703704,,,
181,2025-06-12 07:53:22,False,65.6826,48.66206018518519,10800.0,-63.0,1.96212317424438
182,2025-06-12 08:01:22,True,65.6826,48.667615740740736,,,
183,2025-06-12 19:53:37,False,65.7277,49.1622337962963,11100.0,-63.0,1.6927085691654569
184,2025-06-12 20:01:37,True,65.7277,49.16778935185186,,,
185,2025-06-13 07:53:55,False,65.7365,49.66244212962963,11500.0,-64.0,1.586090960851225
186,2025-06-13 08:01:55,True,65.7365,49.66799768518519,,,
187,2025-06-13 19:53:38,False,65.7447,50.16224537037037,5660.0,144.0,5.44489180852834
188,2025-06-13 20:01:38,True,65.7447,50.16780092592592,,,
189,2025-06-14 07:53:29,False,65.8512,50.662141203703705,5690.0,-73.0,2.5397882540744754
190,2025-06-14 08:01:29,True,65.8512,50.66769675925926,,,
191,2025-06-14 19:53:12,False,65.7202,51.16194444444444,10200.0,-74.0,1.3688073128635418
192,2025-06-14 20:01:12,True,65.7202,51.1675,,,
193,2025-06-15 07:53:02,False,65.8089,51.66182870370371,11500.0,-74.0,1.3545443404112532
194,2025-06-15 08:01:02,True,65.8089,51.66738425925926,,,
195,2025-06-15 19:53:53,False,65.7783,52.16241898148149,12400.0,-74.0,1.2223362249041685
196,2025-06-15 20:01:53,True,65.7783,52.16797453703703,,,
197,2025-06-16 07:53:42,False,65.7325,52.66229166666667,13000.0,-73.0,0.8653319948083962
198,2025-06-16 08:01:42,True,65.7325,52.66784722222221,,,
199,2025-06-16 19:53:34,False,65.7627,53.16219907407408,13500.0,-72.0,0.9418191236370552
200,2025-06-16 20:01:34,True,65.7627,53.16775462962963,,,
201,2025-06-17 07:53:28,False,65.8478,53.662129629629625,13200.0,-72.0,1.016541074656416
202,2025-06-17 08:01:28,True,65.8478,53.66768518518518,,,
203,2025-06-17 19:53:02,False,65.8135,54.16182870370371,13700.0,-71.0,0.8653319948083962
204,2025-06-17 20:01:02,True,65.8135,54.16738425925926,,,
205,2025-06-18 07:53:08,False,65.8586,54.66189814814815,12900.0,-71.0,0.6885268593254372
206,2025-06-18 08:01:08,True,65.8586,54.6674537037037,,,
207,2025-06-18 19:53:51,False,65.8653,55.162395833333335,13200.0,-69.0,1.4519711489410774
208,2025-06-18 20:01:51,True,65.8653,55.167951388888895,,,
209,2025-06-19 07:53:54,False,65.8227,55.66243055555555,12900.0,-68.0,2.225112803204005
210,2025-06-19 08:01:54,True,65.8227,55.66798611111111,,,
211,2025-06-19 19:53:38,False,65.6951,56.16224537037037,13700.0,-70.0,1.1411488330210242
212,2025-06-19 20:01:38,True,65.6951,56.16780092592592,,,
213,2025-06-20 07:53:55,False,65.8688,56.66244212962963,13400.0,-70.0,1.0240360428121131
214,2025-06-20 08:01:55,True,65.8688,56.66799768518519,,,
215,2025-06-20 19:53:54,False,65.7226,57.16243055555555,13500.0,-69.0,0.6517661326621086
216,2025-06-20 20:01:54,True,65.7226,57.16798611111111,,,
217,2025-06-21 07:53:52,False,65.7349,57.66240740740741,9640.0,-60.0,2.08612935885666
218,2025-06-21 08:01:52,True,65.7349,57.66796296296297,,,
219,2025-06-21 19:53:52,False,65.6239,58.16240740740741,10100.0,-60.0,2.0331101615408977
220,2025-06-21 20:01:52,True,65.6239,58.16796296296297,,,
221,2025-06-22 07:53:52,False,65.7003,58.66240740740741,10700.0,-62.0,1.9549153748287336
222,2025-06-22 08:01:52,True,65.7003,58.66796296296297,,,
223,2025-06-22 19:53:52,False,65.7374,59.16240740740741,11300.0,-63.0,1.769961691760596
224,2025-06-22 20:01:52,True,65.7374,59.16796296296297,,,
225,2025-06-23 07:53:52,False,65.8257,59.66240740740741,10900.0,-64.0,1.5300101388255782
226,2025-06-23 08:01:52,True,65.8257,59.66796296296297,,,
227,2025-06-23 19:53:25,False,65.7004,60.16209490740741,10900.0,-63.0,1.480077237652948
228,2025-06-23 20:01:25,True,65.7004,60.16765046296297,,,
229,2025-06-24 07:52:59,False,65.8005,60.66179398148148,11100.0,-64.0,1.4912136124259587
230,2025-06-24 08:00:59,True,65.8005,60.66734953703704,,,
231,2025-06-24 19:53:30,False,65.8831,61.16215277777778,11000.0,-64.0,1.318848638195827
232,2025-06-24 20:01:30,True,65.8831,61.16770833333334,,,
233,2025-06-25 07:53:31,False,65.8484,61.66216435185185,10900.0,-64.0,1.3803506157384289
234,2025-06-25 08:01:31,True,65.8484,61.66771990740741,,,
235,2025-06-25 19:53:34,False,65.8096,62.16219907407408,10800.0,-66.0,0.8945497926210144
236,2025-06-25 20:01:34,True,65.8096,62.16775462962963,,,
237,2025-06-26 19:53:07,False,65.8144,63.16188657407408,10800.0,-65.0,0.972208104506268
238,2025-06-26 20:01:07,True,65.8144,63.16744212962963,,,
239,2025-06-27 07:53:12,False,65.9013,63.66194444444444,10500.0,-65.0,1.253987014603016
240,2025-06-27 08:01:12,True,65.9013,63.6675,,,
241,2025-06-30 13:04:09.749887,False,65.7594875,66.87789062369214,10100.0,-67.0,
242,2025-06-30 14:08:48.174355,False,65.712625,66.92277979577547,12300.0,-69.0,
243,2025-06-30 14:26:43.968704,False,65.5610875,66.93523111925926,12500.0,-69.0,
244,2025-06-30 14:29:40.916034,False,65.6356875,66.93727912076389,12600.0,-70.0,1.314512910923827
245,2025-06-30 14:53:26.817815,False,65.60925,66.95378261359954,12700.0,-70.0,
246,2025-06-30 16:32:10.616482,False,65.683875,67.0223450981713,12700.0,-71.0,1.3998199803623357
247,2025-06-30 16:45:47.166858,False,65.60955,67.03179591270833,12100.0,-70.0,1.4118099655748042
248,2025-06-30 17:10:10.861781,False,65.6281875,67.04873682616899,12500.0,-69.0,1.2994082026650886
249,2025-06-30 17:32:31.858263,False,65.681825,67.06425761878471,12700.0,-69.0,
250,2025-06-30 17:53:38.613671,False,65.70435,67.07891913971065,12500.0,-69.0,
251,2025-06-30 17:58:35.345119,False,65.7398625,67.0823535314699,12600.0,-69.0,
252,2025-06-30 18:11:16.609875,False,65.79655,67.09116446614583,12600.0,-70.0,1.2451244234731442
253,2025-06-30 18:20:47.930579,False,65.7144625,67.09777697429398,11400.0,-67.0,2.0111762536007367
254,2025-06-30 18:41:01.046793,True,65.7396625,67.11181767121528,,,
255,2025-07-01 06:55:44.704227,False,65.8125375,67.6220451878125,11700.0,-68.0,1.06275157585059
256,2025-07-01 07:21:09.158058,True,65.77646250000001,67.639689329375,,,
257,2025-07-01 20:48:59.206399,False,65.73882499999999,68.20068525924769,12200.0,-67.0,1.1324710268547524
258,2025-07-01 21:09:13.316081,True,65.827575,68.21473745464121,,,
259,2025-07-02 09:57:32.939511,False,65.7541125,68.74829791100696,11700.0,-66.0,1.1055672212695389
260,2025-07-02 10:27:13.595733,True,65.8684,68.76890735802084,,,
261,2025-07-02 10:50:14.201688,False,65.66295,68.78488659361112,12400.0,-68.0,2.1996918089369504
262,2025-07-02 11:11:18.308211,True,65.8455125,68.79951745614584,,,
263,2025-07-02 17:36:57.201556,False,65.7596125,69.06732872171297,11800.0,-65.0,1.3310386967273178
264,2025-07-02 18:00:10.180798,True,65.867975,69.08345116664351,,,
265,2025-07-03 17:36:30.662284,False,65.947975,70.06702155421296,11700.0,-66.0,1.0400219386634844
266,2025-07-03 18:00:14.785608,True,65.923875,70.08350446305555,,,
267,2025-07-04 17:36:34.439452,False,65.9089,71.0670652714352,10900.0,-65.0,2.1776664685038574
268,2025-07-04 17:57:40.110018,True,65.9133875,71.08171423631944,,,
269,2025-07-05 17:36:01.514532,False,65.9021875,72.06668419597221,10300.0,-65.0,1.4527316617989827
270,2025-07-05 17:58:10.608664,True,65.8872125,72.08206722990741,,,
271,2025-07-06 17:36:30.017255,False,65.89308750000001,73.06701408859954,10400.0,-64.0,0.836877180963053
272,2025-07-06 18:01:17.744910,True,65.885925,73.08423315868055,,,
273,2025-07-07 17:36:37.495217,False,65.8999,74.06710063908564,10200.0,-64.0,0.9722081045062672
274,2025-07-07 18:00:53.497271,True,65.8056875,74.08395251471066,,,
275,2025-07-08 17:36:14.519524,False,65.8359625,75.06683471671296,10000.0,-64.0,1.040021938663175
276,2025-07-08 17:58:55.390726,True,65.82135,75.08258554081019,,,
277,2025-07-09 17:36:14.947127,False,65.838325,76.06683966582177,7030.0,-69.0,2.354547809093313
278,2025-07-09 17:59:58.866153,True,65.7988125,76.08332021010418,,,
279,2025-07-10 17:36:18.460445,False,65.7856625,77.06688032922452,8840.0,-67.0,2.064983375889877
280,2025-07-10 17:57:55.883694,True,65.793875,77.08189680201389,,,
281,2025-07-11 17:36:17.460215,False,65.7503625,78.06686875248845,9560.0,-67.0,1.741166840435362
282,2025-07-11 18:00:02.237960,True,65.99325,78.08335923564815,,,
283,2025-07-12 17:36:22.177365,False,65.8765875,79.06692334913194,7480.0,-64.0,1.9959040577597336
284,2025-07-12 18:02:13.381443,True,65.87435,79.08487710003472,,,
285,2025-07-15 13:29:19.018812,False,65.97793750000001,81.89535901402778,9900.0,-65.0,1.5189852019690138
286,2025-07-15 13:50:23.216220,True,65.94811250000001,81.90999092847223,,,
287,2025-07-16 13:29:54.006214,False,65.9521625,82.8957639608102,9640.0,-64.0,1.4889127513745437
288,2025-07-16 13:50:58.497402,True,65.936025,82.9103992754861,,,
289,2025-07-17 13:29:55.539157,False,66.008,83.89578170320603,9570.0,-64.0,1.4144410838627277
290,2025-07-17 13:50:59.413470,True,65.9253,83.910409878125,,,
291,2025-07-17 14:43:00.144775,False,65.9120625,83.94652945341436,10000.0,-64.0,1.4118099655752294
292,2025-07-17 15:13:42.982628,True,65.88965,83.96785859523149,,,
293,2025-07-17 15:24:03.258873,False,65.7400375,83.97503771843749,10800.0,-65.0,1.5934101907846203
294,2025-07-17 15:45:08.078460,True,65.799525,83.98967683402778,,,
295,2025-07-18 15:24:27.960298,False,65.8386625,84.97532361456018,9330.0,-63.0,1.5953570732125557
296,2025-07-18 15:45:32.528058,True,65.795775,84.9899598154861,,,
297,2025-07-19 15:24:52.237659,False,65.9593625,85.97560460253472,9200.0,-64.0,1.267877827593012
298,2025-07-19 15:45:57.872834,True,65.9925,85.99025315780092,,,
299,2025-07-20 15:24:18.913693,False,66.07385,86.9752189084838,9140.0,-63.0,1.620356992257954
300,2025-07-20 15:45:23.724825,True,66.062575,86.9898579262153,,,
301,2025-07-21 15:24:43.311645,False,66.0153875,87.9755012921875,9060.0,-64.0,2.2455916669369183
302,2025-07-21 15:45:48.685997,True,66.012525,87.99014682866898,,,
303,2025-07-23 09:37:45.722296,False,65.687225,89.73455697101852,9410.0,-66.0,1.3151912580984786
304,2025-07-23 09:59:20.112040,True,64.91635,89.74953833379628,,,
305,2025-07-24 09:37:50.610007,False,65.3797625,90.73461354174768,8970.0,-57.0,2.471383325377849
306,2025-07-24 09:59:24.663259,True,65.4384125,90.74959100994212,,,
307,2025-07-25 09:37:55.195866,False,65.66482500000001,91.73466661881945,8710.0,-58.0,2.1874870359718868
308,2025-07-25 09:59:29.342344,True,65.6209875,91.74964516601852,,,
309,2025-07-26 09:37:59.616341,False,65.4303125,92.73471778172456,8680.0,-59.0,2.021246180904403
310,2025-07-26 09:59:34.178355,True,65.47183749999999,92.74970113836804,,,
311,2025-07-27 09:37:04.723292,False,65.55485,93.73408244550926,9060.0,-60.0,2.2829665397644683
312,2025-07-27 09:58:38.848769,True,65.5674625,93.7490607496412,,,
313,2025-07-28 09:37:08.836818,False,65.45570000000001,94.7341300557639,9240.0,-60.0,1.6546763103239093
314,2025-07-28 09:58:42.525131,True,65.4872625,94.74910330012732,,,
315,2025-07-29 09:37:13.210995,False,65.4887875,95.7341806828125,9020.0,-60.0,1.620356992257954
316,2025-07-29 09:58:47.442568,True,65.4876375,95.7491602149074,,,
317,2025-07-30 09:37:16.281407,False,65.5675375,96.7342162199884,6380.0,-51.0,2.8195115431112567
318,2025-07-30 09:58:50.300327,True,65.5270625,96.74919329082176,,,
319,2025-07-31 09:37:21.116185,False,65.534925,97.73427217806714,7830.0,-59.0,2.2059870544716893
320,2025-07-31 09:58:54.933036,True,65.604975,97.7492469101389,,,
321,2025-08-01 09:37:24.235484,False,65.6120875,98.7343082810648,8440.0,-60.0,2.1105206453838434
322,2025-08-01 09:59:30.432293,True,65.6109,98.74965778116898,,,
323,2025-08-02 09:37:01.257150,False,65.5053125,99.734042328125,6910.0,-56.0,2.2786949985765683
324,2025-08-02 09:58:36.064711,True,65.5352125,99.7490285267477,,,
325,2025-08-03 09:37:06.088100,False,65.636275,100.73409824189814,18600.0,-128.0,3.2498080777489053
326,2025-08-03 09:58:40.524199,True,65.5894625,100.74908014119212,,,
327,2025-08-04 09:37:11.370386,False,65.723,101.7341593794676,2810.0,-53.0,3.733763430734002
328,2025-08-04 09:58:46.031275,True,65.6623375,101.7491438804977,,,
329,2025-08-05 09:37:15.824631,False,65.6787,102.73421093322918,3060.0,-53.0,5.509334089252773
330,2025-08-05 09:58:49.778555,True,65.59835,102.74918725179398,,,
331,2025-08-06 09:37:20.570027,False,65.5417375,103.73426585679398,3200.0,-53.0,5.353748794251248
332,2025-08-06 09:58:54.729058,True,65.5479375,103.7492445492824,,,
333,2025-08-07 09:37:12.700136,False,65.5974125,104.7341747700926,1070.0,-62.0,10.060728866433507
334,2025-08-07 09:58:37.092145,True,65.513775,104.74904041834492,,,
335,2025-08-08 09:37:06.665264,False,65.6206125,105.73410492203702,1760.0,-69.0,10.074502201656273
336,2025-08-08 09:58:32.958748,True,65.6171875,105.74899257810183,,,
337,2025-08-09 09:37:01.112584,False,65.6754375,106.7340406549074,1740.0,-68.0,9.833430362248484
338,2025-08-09 09:58:27.053317,True,65.7552625,106.74892422820602,,,
339,2025-08-10 09:37:56.949370,False,65.5536125,107.73468691400464,1870.0,-69.0,8.118644356018173
340,2025-08-10 09:59:23.189953,True,65.5302125,107.74957395778937,,,
341,2025-08-11 09:37:50.941841,False,65.608575,108.734617382419,1980.0,-70.0,7.360290094347034
342,2025-08-11 09:59:17.415095,True,65.544425,108.7495071191551,,,
343,2025-08-12 09:37:47.051609,False,65.506225,109.73457235658566,2020.0,-69.0,7.586578982354763
344,2025-08-12 09:59:12.466445,True,65.5646,109.74944984311342,,,
345,2025-08-13 10:06:15.172645,False,65.56335,110.7543422759838,2090.0,-69.0,8.62133282724566
346,2025-08-13 10:28:07.537173,True,65.5365125,110.76953168024303,,,
347,2025-08-14 10:06:26.895425,False,65.545225,111.75447795630788,2070.0,-68.0,7.786743526493794
348,2025-08-14 10:27:49.178453,True,65.574275,111.76931919505788,,,
349,2025-08-15 10:06:08.912695,False,65.5861625,112.7542698228588,2100.0,-69.0,8.394616980474671
350,2025-08-15 10:27:32.171061,True,65.5572,112.76912235024308,,,
351,2025-08-16 10:06:50.852609,False,65.6048,113.7547552385301,2120.0,-68.0,8.928819879232343
352,2025-08-16 10:28:13.736981,True,65.6546875,113.7696034372801,,,
353,2025-08-17 10:06:33.700078,False,65.551225,114.75455671386572,2200.0,-69.0,16.02073571770271
354,2025-08-17 10:27:56.263465,True,65.494375,114.76940119751158,,,
355,2025-08-18 10:06:15.133365,False,65.5827375,115.75434182135416,1640.0,-66.0,9.69131878222828
356,2025-08-18 10:27:37.340726,True,65.5824,115.76918218432868,,,
357,2025-08-19 10:06:57.336812,False,65.666325,116.75483028717592,1730.0,-66.0,8.431503320148838
358,2025-08-19 10:28:19.253472,True,65.6665625,116.76966728555556,,,
359,2025-08-20 10:06:37.815834,False,65.5789125,117.75460434993056,1840.0,-66.0,10.136328318146203
360,2025-08-20 10:28:00.291310,True,65.5539125,117.76944781608796,,,
361,2025-08-21 10:06:20.211468,False,65.510525,118.75440059569443,1890.0,-67.0,12.178898542534547
362,2025-08-21 10:27:42.953544,True,65.6365625,118.7692471475,,,
363,2025-08-22 10:06:01.988722,False,65.775175,119.75418968428242,1990.0,-66.0,12.04272719424443
364,2025-08-22 10:27:24.347844,True,65.6825,119.76903180375002,,,
365,2025-08-23 10:06:44.149043,False,65.56921249999999,120.75467765096064,2040.0,-67.0,21.465627526251257
366,2025-08-23 10:28:06.333778,True,65.6045125,120.76951775206018,,,
367,2025-08-24 10:06:24.602518,False,65.6823625,121.7544514180324,2090.0,-67.0,9.230166195503308
368,2025-08-24 10:27:46.410895,True,65.676,121.76928716313655,,,
369,2025-08-25 10:06:06.056931,False,65.606275,122.75423677003472,2110.0,-67.0,9.734285432442997
370,2025-08-25 10:27:28.282478,True,65.6094125,122.76907734349535,,,
371,2025-08-26 10:06:47.141163,False,65.6233625,123.75471228197917,1680.0,-65.0,9.709184080011598
372,2025-08-26 10:28:08.898651,True,65.67048750000001,123.76954743809029,,,
373,2025-08-27 10:06:28.745799,False,65.6579,124.7544993726736,1720.0,-66.0,9.379756705960537
374,2025-08-27 10:27:50.686479,True,65.656575,124.76933664906252,,,
375,2025-08-28 10:06:09.056268,False,65.69975,125.75427148458331,1840.0,-66.0,9.406533916338004
376,2025-08-28 10:27:31.968509,True,65.62455,125.7691200058912,,,
377,2025-08-29 10:06:51.606614,False,65.6445875,126.75476396543982,1670.0,-65.0,9.542204860314618
378,2025-08-29 10:28:13.804277,True,65.8326125,126.76960421616896,,,
379,2025-08-30 10:06:33.006262,False,65.60735,127.75454868358796,1520.0,-56.0,13.872249314912803
380,2025-08-30 10:27:54.947225,True,65.8529625,127.76938596325232,,,
381,2025-08-31 10:06:15.076959,False,65.58195,128.75434116850695,1700.0,-65.0,11.985110024325108
382,2025-08-31 10:27:37.347241,True,65.6680375,128.76918225973378,,,
383,2025-09-01 10:06:56.032174,False,65.7328,129.75481518719909,1540.0,-45.0,10.25655295627728
384,2025-09-01 10:28:18.440221,True,65.6500375,129.76965787292824,,,
385,2025-09-02 10:06:38.397195,False,65.63923750000001,130.75461107864584,1890.0,-66.0,9.105824610004284
386,2025-09-02 10:28:00.917048,True,65.937375,130.76945505842593,,,
387,2025-09-03 15:54:05.595773,False,65.607425,131.99589809922455,1930.0,-66.0,9.5811259447624
388,2025-09-03 16:23:51.666852,True,65.63515,132.01657021819443,,,
389,2025-09-04 15:54:53.686569,False,65.6171375,132.99645470565972,1150.0,-62.0,11.921860406708424
390,2025-09-04 16:25:39.317617,True,65.620375,133.01781617612266,,,
391,2025-09-05 15:54:02.776285,False,65.6383375,133.99586546626156,1420.0,-64.0,14.54526472144491
392,2025-09-05 16:28:30.969392,True,65.6470375,134.01980288648147,,,
393,2025-09-06 15:54:55.167527,False,65.6620875,134.99647184637732,1620.0,-65.0,11.487053911296432
394,2025-09-06 16:16:20.361966,True,65.6581125,135.0113467820139,,,
395,2025-09-07 15:54:49.029934,False,65.663175,135.99640080942132,1620.0,-65.0,10.698229577671563
396,2025-09-07 16:16:13.823513,True,65.6609625,136.01127110547452,,,
397,2025-09-08 15:54:43.279674,False,65.662175,136.9963342554861,4150.0,-24.0,9.60958743327862
398,2025-09-08 16:16:08.216755,True,65.6775625,137.01120621244215,,,
399,2025-09-09 15:54:36.695869,False,65.7724125,137.99625805403937,1690.0,-65.0,7.979473490469708
400,2025-09-09 16:16:01.400068,True,65.79197500000001,138.01112731560184,,,
401,2025-09-10 15:54:29.963987,False,65.740325,138.99618013873845,1740.0,-65.0,5.929147718418907
402,2025-09-10 16:15:54.990914,True,65.7155875,139.0110531355787,,,
403,2025-09-11 15:54:47.594831,False,65.52645,139.99638419943284,1710.0,-64.0,8.90902027265509
404,2025-09-11 16:15:56.353403,True,65.62808749999999,140.0110689051273,,,
405,2025-09-12 15:54:24.529150,False,65.633825,140.9961172355324,1790.0,-65.0,9.203110825394075
406,2025-09-12 16:15:34.929099,True,65.616675,141.01082093864582,,,
407,2025-09-16 10:54:43.360780,False,65.80018749999999,144.78800186087966,1840.0,-65.0,9.31094158366942
408,2025-09-16 11:15:49.883048,True,65.7662125,144.80266068342593,,,
409,2025-09-17 10:54:19.352588,False,65.9076125,145.787723988287,1790.0,-65.0,8.775024199048783
410,2025-09-17 11:26:06.881228,True,65.8365,145.80980186606482,,,
411,2025-09-18 10:54:27.636580,False,65.766125,146.78781986782408,1840.0,-65.0,9.05044178689707
412,2025-09-18 11:23:36.001618,True,65.8594,146.8080555742824,,,
413,2025-09-19 10:54:58.845369,False,65.7767625,147.78818108065974,1550.0,-64.0,10.485932500191728
414,2025-09-19 11:16:09.439920,True,65.856925,147.80288703611112,,,
415,2025-09-20 10:54:37.031741,False,65.75835000000001,148.78792860811342,1600.0,-65.0,9.111244498290135
416,2025-09-20 11:16:19.055732,True,65.7585,148.80299833023147,,,
417,2025-09-21 10:54:48.441152,False,65.8900625,149.78806066148147,1640.0,-65.0,9.613787985741023
418,2025-09-21 11:15:58.596414,True,65.91318749999999,149.80276153256946,,,
419,2025-09-22 10:54:24.001360,False,65.94385,150.78777779351853,1650.0,-65.0,9.90675990675974
420,2025-09-22 11:15:34.316407,True,65.940975,150.8024805139699,,,
421,2025-09-23 10:54:01.619705,False,65.80795,151.78751874658568,1660.0,-65.0,9.673728925066234
422,2025-09-23 11:15:11.822712,True,65.7916,151.8022201702778,,,
423,2025-09-24 10:54:39.907494,False,65.77055,152.78796189229166,1680.0,-65.0,9.4664267644071
424,2025-09-24 11:15:49.879113,True,65.85634999999999,152.80266063788196,,,
425,2025-09-25 10:54:18.953239,False,65.6168375,153.7877193661921,1700.0,-65.0,8.549453654348634
426,2025-09-25 11:15:29.215764,True,65.6419375,153.80242147875,,,
427,2025-09-26 10:54:56.763563,False,65.86785,154.78815698568283,1710.0,-65.0,9.100555436003544
428,2025-09-26 11:16:38.404564,True,65.8535875,154.8032222750463,,,
429,2025-09-29 12:12:53.542714,False,65.756825,157.84228637400463,1100.0,-58.0,14.259076127759595
430,2025-09-29 12:33:58.679309,True,65.6618625,157.856929158669,,,
431,2025-10-02 09:46:26.913171,False,65.8311625,160.7405892728125,1570.0,-65.0,10.140252564494808
432,2025-10-02 10:17:11.091355,True,65.9242125,160.76193392771992,,,
433,2025-10-03 09:46:33.168326,False,65.8270625,161.7406616704398,1450.0,-57.0,10.34235125144157
434,2025-10-03 10:07:42.040720,True,65.83735,161.75534769351853,,,
435,2025-10-04 09:46:02.820475,False,65.871025,162.74031042216436,1620.0,-65.0,9.226099377614364
436,2025-10-04 10:07:11.776412,True,65.87285,162.75499741217592,,,
437,2025-10-05 09:46:30.604509,False,66.00302500000001,163.74063199663198,1640.0,-64.0,9.356615194404068
438,2025-10-05 10:07:39.061785,True,66.00925,163.75531321510417,,,
439,2025-10-06 09:46:59.446254,False,65.90157500000001,164.740965813125,1690.0,-64.0,9.9061828117068
440,2025-10-06 10:08:08.318543,True,65.9188875,164.7556518349884,,,
441,2025-10-07 09:46:27.258192,False,65.7968875,165.74059326611115,1620.0,-64.0,10.053457468786387
442,2025-10-07 10:07:36.452322,True,65.8182125,165.75528301298613,,,
443,2025-10-08 09:46:56.381208,False,65.9510625,166.74093033805556,1620.0,-64.0,10.1950188848576
444,2025-10-08 10:08:05.555601,True,65.987725,166.75561985649307,,,
445,2025-10-09 09:46:24.244915,False,65.837875,167.74055839021992,1670.0,-64.0,9.150807360173497
446,2025-10-09 10:07:33.567942,True,65.7495625,167.75524962895832,,,
447,2025-10-10 09:46:53.776324,False,65.852925,168.74090018893517,925.0,-60.0,13.150149513787548
448,2025-10-10 10:08:03.067390,True,65.88795,168.75559105775466,,,
449,2025-10-11 09:46:21.666505,False,65.9296375,169.74052854751156,1650.0,-64.0,11.935987693561888
450,2025-10-11 10:07:30.931673,True,65.90715,169.75521911658564,,,
451,2025-10-12 09:46:51.334602,False,66.023275,170.7408719282639,1890.0,-65.0,10.216121327232129
452,2025-10-12 10:08:00.195558,True,66.0301875,170.75555781895835,,,
453,2025-10-13 09:46:19.144247,False,65.91665,171.74049935471064,1910.0,-65.0,8.909449248143979
454,2025-10-13 10:07:27.832848,True,65.916125,171.75518325055555,,,
455,2025-10-14 09:46:47.875138,False,66.0334875,172.74083188817127,1930.0,-64.0,29.445582475921945
456,2025-10-14 10:07:56.798331,True,65.6677,172.7555184992014,,,
457,2025-10-15 09:46:15.386581,False,65.95218750000001,173.74045586320602,1540.0,-64.0,12.63607324213481
458,2025-10-15 10:07:23.900157,True,65.968925,173.75513773329865,,,
459,2025-10-16 15:49:09.213538,False,65.7450625,174.99246774928238,1670.0,-65.0,9.51451364674497
460,2025-10-16 16:12:59.061387,True,65.76155,175.0090169142014,,,
461,2025-10-17 15:49:18.590545,False,65.7554,175.99257627945605,1720.0,-65.0,12.19222272781099
462,2025-10-17 16:10:28.562462,True,65.711075,176.00727502849537,,,
463,2025-10-18 15:49:48.567912,False,65.606875,176.99292323972222,1800.0,-64.0,12.93693212885032
464,2025-10-18 16:10:58.634218,True,65.60085,177.00762308122685,,,
465,2025-10-19 15:49:17.136269,False,65.740375,177.99255944755785,1830.0,-64.0,11.68502059767637
466,2025-10-19 16:10:27.882481,True,65.71085,178.00726715834492,,,
467,2025-10-20 15:49:48.411447,False,65.68226250000001,178.99292142878468,1900.0,-64.0,9.848360530757196
468,2025-10-20 16:10:58.167033,True,65.6213125,179.00761767399305,,,
469,2025-10-21 15:49:16.927428,False,65.895775,179.99255703041666,1930.0,-64.0,13.624002260372135
470,2025-10-21 16:10:27.001294,True,65.8375375,180.0072569594213,,,
471,2025-10-22 15:49:46.908585,False,65.74915,180.99290403454864,1900.0,-64.0,11.518817222917136
472,2025-10-22 16:10:56.867889,True,65.7488875,181.00760263760407,,,
473,2025-10-23 15:49:15.738739,False,65.8324375,181.99254327244213,1940.0,-65.0,11.68502059767637
474,2025-10-23 16:10:26.030524,True,65.834025,182.0072457236574,,,
475,2025-10-24 15:49:46.816519,False,65.842575,182.9929029689699,2020.0,-65.0,9.14869480039275
476,2025-10-24 16:10:56.653366,True,65.84665,183.00760015469908,,,
477,2025-10-25 15:49:15.357800,False,65.835675,183.99253886342592,1980.0,-63.0,8.909789212819115
478,2025-10-25 16:10:25.796289,True,65.83902499999999,184.0072430126042,,,
479,2025-10-26 15:49:45.726012,False,65.834275,184.9928903473611,2030.0,-65.0,0.0
480,2025-10-26 16:10:55.525838,True,65.8471375,185.0075871046065,,,
481,2025-10-27 15:49:14.077409,False,65.7564375,185.99252404408568,2140.0,-62.0,4.901460635269677
482,2025-10-27 16:10:23.654927,True,65.7252125,186.00721822832176,,,
483,2025-10-28 15:49:43.766167,False,65.7491,186.9928676639699,2170.0,-62.0,8.19676956040649
484,2025-10-28 16:10:53.907400,True,65.7330125,187.0075683726852,,,
485,2025-10-29 15:49:12.316047,False,65.76375,187.9925036579514,2160.0,-63.0,12.805796896705813
486,2025-10-29 16:10:22.388780,True,65.732925,188.0072035738426,,,
487,2025-10-30 15:49:42.363230,False,65.7871375,188.99285142627315,2290.0,-64.0,9.098577919315696
488,2025-10-30 16:10:52.268334,True,65.8591,189.0075494020139,,,
489,2025-10-31 15:49:11.036906,False,65.8902125,189.9924888530787,2340.0,-64.0,8.728750206023522
490,2025-10-31 16:10:21.268115,True,65.872225,190.0071906031829,,,
491,2025-11-01 15:49:41.301232,False,66.0458125,190.99283913462963,1860.0,-62.0,8.400384433441168
492,2025-11-01 16:10:51.255109,True,65.99435,191.00753767487268,,,
493,2025-11-02 15:49:10.247656,False,65.852875,191.9924797182408,1950.0,-62.0,11.333281163938782
494,2025-11-02 16:10:20.152422,True,65.8647375,192.00717769006943,,,
495,2025-11-03 13:25:50.909812,False,65.734625,192.89295034504627,,,
496,2025-11-03 23:24:27.496611,False,15.9649375,193.30865158114585,3830.0,-75.0,3.546822461778169
497,2025-11-03 23:45:36.399754,True,16.09065,193.3233379601157,,,
498,2025-11-04 23:24:13.441877,False,66.6545375,194.30848891061345,2240.0,-64.0,7.069747810488458
499,2025-11-04 23:54:57.438060,True,66.6681875,194.3298314590278,,,
500,2025-11-05 23:24:21.107588,False,66.2269625,195.3085776341204,1200.0,-57.0,
501,2025-11-09 14:45:22.045318,False,66.4474375,198.9481718208102,1880.0,-70.0,10.185708418030597
502,2025-11-09 15:06:32.082793,True,66.3972875,198.9628713286227,,,
503,2025-11-10 14:45:55.015312,False,66.3004,199.94855341796296,1670.0,-16.0,
504,2025-11-11 11:31:18.113725,False,66.433425,200.81340409403936,1780.0,-54.0,12.673981461860151
505,2025-11-11 11:52:24.597261,True,66.501075,200.8280624682986,,,
506,2025-11-12 11:31:53.429131,False,66.4699,201.8138128371644,995.0,-63.0,11.487053911296432
507,2025-11-12 11:53:59.289633,True,66.4769875,201.8291584448264,,,
508,2025-11-13 11:31:26.185685,False,66.28241249999999,202.8134975195023,1130.0,-69.0,14.977540230063068
509,2025-11-13 11:54:05.477167,True,66.2857375,202.8292300598032,,,
