Repository: brianna-thielen/Lifetime-Testing

# Lifetime-Testing
Electrode testing (EIS and VT), IDE testing (EIS), and humidity sensor monitoring (I2C and resistive) plus data analysis for accelerated lifetime testing

Note: Automatic Windows update is disabled on this machine to prevent unwanted restarts. Check for updates periodically.

Instructions for starting testing:
1. Ensure all hardware is connected and turned on
2. Open Visual Studio Code to Lifetime-Testing repository
3. Open Intan RHX software
4. Select the RHS 128ch Stim/Recording Controller
5. Select the 30 kHz sample rate and +/- 2.550 mA stimulation range
6. Click Network -> Remote TCP Control
7. In the "Commands" tab, click "Connect"
8. In the "Data Output" tab, under "Waveform Output", click "Connect"
9. In Visual Studio Code, run the program run_lifetime_testing.py

Instructions for adding new samples:
1. Pause testing by pressing "ctrl-c"
    Note: if "CONTINUOUS_TESTING" is set to "True" in "run_lifetime_testing.py", you will need to re-connect the Intan and run "pause_lifetime_testing.py"
    For IDEs:
        2. Connect each sample via a Seriemas3 custom PCB (tapeout package under equipment/Seriemas3_RevX01_Tapeout_12142024_TIME.zip) connected to the switcher
        3. Create a new .json file for the sample group, following "LCP Pt Grids.json" as a template, and save it in test_information/samples
    For Stimulating Electrodes:
        2. Connect each sample to an Intan channel, with return electrodes connected to Intan ground
        3. Create a new .json file for the sample group, following "LCP IDEs 25um.json" as a template, and save it in test_information/samples
    For Recording Electrodes:
        2. Connect either as IDEs (to measure with the LCR meter) or as stimulating electrodes with zero stimulation amplitude (to measure with the Intan)
        3. Create a new .json file for the sample group (according to the appropriate connection protocol), and save it in test_information/samples
    Humidity Sensors (capacitive, I2C):
        2. Replicate the I2C scanner hardware on the existing Arduino UNO, connect to a new Arduino Uno, connect the sensors to the Arduino, connect to the computer
            - The hardware is not documented, so this will require reverse engineering
            - The code that's used to program the arduino is saved under support_functions as i2c_RH_Temp_muxed2_fast.ino
            - You need to determine the port for the new Arduino and enter it in the json file
        3. Create a new .json file for the sample group, following "LCP Encapsulation Capacitive.json" as a template, and save it in test_information/samples
    Humidity Sensors (resistive, impedance):
        2. Connect each sample via a Seriemas3 custom PCB (tapeout package under equipment/Seriemas3_RevX01_Tapeout_12142024_TIME.zip) connected to the switcher
        3. Create a new .json file for the sample group, following "LCP Encapsulation Resistive.json" as a template, and save it in test_information/samples
4. Re-start testing by running the program run_lifetime_testing.py

Instructions for removing samples from test:
1. Pause testing by pressing "ctrl-c"
    Note: if "CONTINUOUS_TESTING" is set to "True" in "run_lifetime_testing.py", you will need to re-connect the Intan and run "pause_lifetime_testing.py"
2. Disconnect samples
3. Open the sample group information under test_information/samples/[group].json
4. To remove a single device from a group, add the name of the sample to the "broken devices" list
   To remove the whole group, list the current date and time in the format "YYYY-MM-DD HH:MM" (24 hour format) under "end_date"
5. Re-connect the Intan, and run "run_lifetime_testing.py"

Instructions for setting up slack webhook:
1. Go to https://api.slack.com/apps
2. Click “Create New App” → From scratch.
3. Give it a name and select your workspace.
4. Go to “Incoming Webhooks” in the left menu.
5. Toggle Activate Incoming Webhooks to ON.
6. Click “Add New Webhook to Workspace” and select the desired channel.
7. Copy the Webhook URL, and save it into a new file under test_information/slack.json, with the key "webhook" (example below)
    slack.json:
    {
        "webhook": "[webhook url]"
    }

Instructions for setting up Github upload:
1. Sync the Github repository to your computer
2. Save the directory under test_information/github.json, with the key "path" (example below)
    github.json:
    {
        "path": "C:/Repo-Directory"
    }
3. If push fails, ensure you're logged in by testing a push on the command line

Note: slack.json and github.json are automatically added to .gitignore for privacy

File: data/Pt Foil/raw-data/intanimpedance_1k_20241213181736.csv
Channel Number,Channel Name,Impedance Magnitude at 1000 Hz (ohms),Impedance Phase at 1000 Hz (degrees),Charge Injection Capacity @ 1000 us (uC/cm^2),Geometric Surface Area (mm^2),Temperature (C)
A-028,PT01,2500.0,-14,,,65.1727
A-029,PT02,748.0,-29,,,65.1727
A-030,PT03,599.0,-19,,,65.1727
A-031,PT04,721.0,-17,,,65.1727
A-015,PT05,2180.0,-29,,,65.1727
A-019,PT06,5170.0,-30,,,65.1727
A-018,PT07,345.0,-57,,,65.1727
A-017,PT08,312.0,-54,,,65.1727
A-016,PT09,449.0,-57,,,65.1727
A-000,PT10,169.0,53,,,65.1727

File: data/Pt Foil/raw-data/intanimpedance_1k_20241214060004.csv
Channel Number,Channel Name,Impedance Magnitude at 1000 Hz (ohms),Impedance Phase at 1000 Hz (degrees),Charge Injection Capacity @ 1000 us (uC/cm^2),Geometric Surface Area (mm^2),Temperature (C)
A-028,PT01,27600.0,-33,,,65.511
A-029,PT02,585.0,-34,,,65.511
A-030,PT03,1100.0,-26,,,65.511
A-031,PT04,1410.0,-25,,,65.511
A-015,PT05,1930.0,-34,,,65.511
A-019,PT06,1270.0,-40,,,65.511
A-018,PT07,971.0,-22,,,65.511
A-017,PT08,614.0,-59,,,65.511
A-016,PT09,1650.0,-23,,,65.511
A-000,PT10,192.0,-94,,,65.511

File: data/Pt Foil/raw-data/intanimpedance_1k_20241214120004.csv
Channel Number,Channel Name,Impedance Magnitude at 1000 Hz (ohms),Impedance Phase at 1000 Hz (degrees),Charge Injection Capacity @ 1000 us (uC/cm^2),Geometric Surface Area (mm^2),Temperature (C)
A-028,PT01,33200.0,-37,,,65.2471
A-029,PT02,633.0,-37,,,65.2471
A-030,PT03,343.0,-33,,,65.2471
A-031,PT04,451.0,-47,,,65.2471
A-015,PT05,2120.0,-37,,,65.2471
A-019,PT06,1050.0,-42,,,65.2471
A-018,PT07,475.0,-46,,,65.2471
A-017,PT08,1470.0,-38,,,65.2471
A-016,PT09,804.0,-54,,,65.2471
A-000,PT10,608.0,23,,,65.2471

File: data/Pt Foil/raw-data/intanimpedance_1k_20241215180004.csv
Channel Number,Channel Name,Impedance Magnitude at 1000 Hz (ohms),Impedance Phase at 1000 Hz (degrees),Charge Injection Capacity @ 1000 us (uC/cm^2),Geometric Surface Area (mm^2),Temperature (C)
A-028,PT01,30400.0,-35,,,65.4453
A-029,PT02,1260.0,-31,,,65.4453
A-030,PT03,345.0,-34,,,65.4453
A-031,PT04,433.0,-52,,,65.4453
A-015,PT05,2010.0,-38,,,65.4453
A-019,PT06,1000.0,-48,,,65.4453
A-018,PT07,499.0,-49,,,65.4453
A-017,PT08,711.0,-60,,,65.4453
A-016,PT09,750.0,-53,,,65.4453
A-000,PT10,113.0,-160,,,65.4453

File: data/Pt Foil/raw-data/intanimpedance_1k_20241216000003.csv
Channel Number,Channel Name,Impedance Magnitude at 1000 Hz (ohms),Impedance Phase at 1000 Hz (degrees),Charge Injection Capacity @ 1000 us (uC/cm^2),Geometric Surface Area (mm^2),Temperature (C)
A-028,PT01,40200.0,-39,,,65.5861
A-029,PT02,592.0,-38,,,65.5861
A-030,PT03,331.0,-36,,,65.5861
A-031,PT04,442.0,-54,,,65.5861
A-015,PT05,1960.0,-38,,,65.5861
A-019,PT06,1030.0,-41,,,65.5861
A-018,PT07,505.0,-50,,,65.5861
A-017,PT08,1620.0,-40,,,65.5861
A-016,PT09,767.0,-54,,,65.5861
A-000,PT10,3080.0,-32,,,65.5861

File: data/Pt Foil/raw-data/intanimpedance_1k_20241216060004.csv
Channel Number,Channel Name,Impedance Magnitude at 1000 Hz (ohms),Impedance Phase at 1000 Hz (degrees),Charge Injection Capacity @ 1000 us (uC/cm^2),Geometric Surface Area (mm^2),Temperature (C)
A-028,PT01,34500.0,-36,,,65.4199
A-029,PT02,577.0,-39,,,65.4199
A-030,PT03,355.0,-37,,,65.4199
A-031,PT04,447.0,-52,,,65.4199
A-015,PT05,1930.0,-38,,,65.4199
A-019,PT06,1150.0,-45,,,65.4199
A-018,PT07,530.0,-50,,,65.4199
A-017,PT08,731.0,-60,,,65.4199
A-016,PT09,1480.0,-37,,,65.4199
A-000,PT10,197.0,42,,,65.4199

File: data/Pt Foil/raw-data/intanimpedance_1k_20241216120004.csv
Channel Number,Channel Name,Impedance Magnitude at 1000 Hz (ohms),Impedance Phase at 1000 Hz (degrees),Charge Injection Capacity @ 1000 us (uC/cm^2),Geometric Surface Area (mm^2),Temperature (C)
A-028,PT01,35400.0,-43,,,65.4039
A-029,PT02,372.0,-52,,,65.4039
A-030,PT03,301.0,-41,,,65.4039
A-031,PT04,435.0,-61,,,65.4039
A-015,PT05,1830.0,-46,,,65.4039
A-019,PT06,1130.0,-60,,,65.4039
A-018,PT07,892.0,-44,,,65.4039
A-017,PT08,673.0,-63,,,65.4039
A-016,PT09,1550.0,-48,,,65.4039
A-000,PT10,1520.0,-55,,,65.4039

File: data/Pt Foil/raw-data/intanimpedance_1k_20241217060003.csv
Channel Number,Channel Name,Impedance Magnitude at 1000 Hz (ohms),Impedance Phase at 1000 Hz (degrees),Charge Injection Capacity @ 1000 us (uC/cm^2),Geometric Surface Area (mm^2),Temperature (C)
A-028,PT01,40200.0,-44,,,65.5912
A-029,PT02,575.0,-41,,,65.5912
A-030,PT03,532.0,-31,,,65.5912
A-031,PT04,1540.0,-46,,,65.5912
A-015,PT05,1950.0,-41,,,65.5912
A-019,PT06,1010.0,-59,,,65.5912
A-018,PT07,673.0,-52,,,65.5912
A-017,PT08,677.0,-66,,,65.5912
A-016,PT09,691.0,-58,,,65.5912
A-000,PT10,726.0,-58,,,65.5912

File: data/Pt Foil/raw-data/intanimpedance_1k_20241217121939.csv
Channel Number,Channel Name,Impedance Magnitude at 1000 Hz (ohms),Impedance Phase at 1000 Hz (degrees),Charge Injection Capacity @ 1000 us (uC/cm^2),Geometric Surface Area (mm^2),Temperature (C)
A-028,PT01,14100.0,-37,,,65.2
A-029,PT02,515.0,-42,,,65.2
A-030,PT03,11500.0,-39,,,65.2
A-031,PT04,623.0,-48,,,65.2
A-015,PT05,1900.0,-42,,,65.2
A-019,PT06,426.0,-75,,,65.2
A-018,PT07,265.0,-58,,,65.2
A-017,PT08,630.0,-68,,,65.2
A-016,PT09,480.0,-58,,,65.2
A-000,PT10,649.0,-60,,,65.2

File: data/Pt Foil/raw-data/intanimpedance_1k_20241218143502.csv
Channel Number,Channel Name,Impedance Magnitude at 1000 Hz (ohms),Impedance Phase at 1000 Hz (degrees),Charge Injection Capacity @ 1000 us (uC/cm^2),Geometric Surface Area (mm^2),Temperature (C)
a-028,PT01,1690.0,-22,41.83000265316189,3.2472,65.4668
a-029,PT02,535.0,-38,37.81646374191714,2.1784,65.4668
a-030,PT03,543.0,-33,50.50708742824175,2.0868,65.4668
a-031,PT04,835.0,-32,40.39455130938323,2.3458,65.4668
a-015,PT05,2050.0,-38,35.73867367941555,2.0832,65.4668
a-019,PT06,502.0,-38,141.2937302219801,2.6302,65.4668
a-018,PT07,576.0,-43,52.06568963617898,2.1168,65.4668
a-017,PT08,606.0,-64,33.619398556776886,1.7199,65.4668
a-016,PT09,628.0,-59,76.73160691207984,1.607,65.4668
a-000,PT10,1520.0,-147,21.68462190720731,2.8304,65.4668

File: data/Pt Foil/raw-data/intanimpedance_1k_20241219001603.csv
Channel Number,Channel Name,Impedance Magnitude at 1000 Hz (ohms),Impedance Phase at 1000 Hz (degrees),Charge Injection Capacity @ 1000 us (uC/cm^2),Geometric Surface Area (mm^2),Temperature (C)
a-028,PT01,239.0,22,34.83819088031925,3.2472,65.682
a-029,PT02,564.0,-41,38.18075323797224,2.1784,65.682
a-030,PT03,534.0,-35,62.41754896323215,2.0868,65.682
a-031,PT04,843.0,-36,44.12819562111045,2.3458,65.682
a-015,PT05,2110.0,-39,31.500282434589693,2.0832,65.682
a-019,PT06,784.0,-48,40.64669779630728,2.6302,65.682
a-018,PT07,844.0,-54,47.58634222920264,2.1168,65.682
a-017,PT08,659.0,-66,39.41300386032445,1.7199,65.682
a-016,PT09,673.0,-59,80.2842203369368,1.607,65.682
a-000,PT10,732.0,-58,26.98381854154698,2.8304,65.682

File: data/Pt Foil/raw-data/intanimpedance_1k_20241219062315.csv
Channel Number,Channel Name,Impedance Magnitude at 1000 Hz (ohms),Impedance Phase at 1000 Hz (degrees),Charge Injection Capacity @ 1000 us (uC/cm^2),Geometric Surface Area (mm^2),Temperature (C)
a-028,PT01,1160.0,-30,30.66181170394029,3.2472,65.6215
a-029,PT02,465.0,-49,38.77705917248914,2.1784,65.6215
a-030,PT03,427.0,-42,51.69287536308861,2.0868,65.6215
a-031,PT04,595.0,-44,44.8016460727551,2.3458,65.6215
a-015,PT05,1920.0,-42,29.76353382544212,2.0832,65.6215
a-019,PT06,738.0,-57,41.28301238899069,2.6302,65.6215
a-018,PT07,387.0,-67,41.830435878055226,2.1168,65.6215
a-017,PT08,686.0,-65,52.06399895045426,1.7199,65.6215
a-016,PT09,709.0,-57,80.59995813939227,1.607,65.6215
a-000,PT10,790.0,-56,26.428718963343915,2.8304,65.6215

File: data/Pt Foil/raw-data/intanimpedance_1k_20241220145838.csv
Channel Number,Channel Name,Impedance Magnitude at 1000 Hz (ohms),Impedance Phase at 1000 Hz (degrees),Charge Injection Capacity @ 1000 us (uC/cm^2),Geometric Surface Area (mm^2),Temperature (C)
a-028,PT01,82.1,121,30.289574923718646,3.2472,65.0635
a-029,PT02,659.0,-42,34.68856967615295,2.1784,65.0635
a-030,PT03,605.0,-33,40.124903329385866,2.0868,65.0635
a-031,PT04,984.0,-37,32.57994826160282,2.3458,65.0635
a-015,PT05,2180.0,-37,29.01624909949981,2.0832,65.0635
a-019,PT06,419.0,-67,42.30049776852336,2.6302,65.0635
a-018,PT07,428.0,-60,35.49305192162552,2.1168,65.0635
a-017,PT08,744.0,-65,48.73640651324145,1.7199,65.0635
a-016,PT09,769.0,-53,68.27729081197202,1.607,65.0635
a-000,PT10,830.0,-51,24.96589229029884,2.8304,65.0635

File: data/Pt Foil/raw-data/intanimpedance_1k_20241221092014.csv
Channel Number,Channel Name,Impedance Magnitude at 1000 Hz (ohms),Impedance Phase at 1000 Hz (degrees),Charge Injection Capacity @ 1000 us (uC/cm^2),Geometric Surface Area (mm^2),Temperature (C)
a-028,PT01,1600.0,-54,29.19396693833593,3.2472,65.6232
a-029,PT02,1280.0,-62,35.99143236490588,2.1784,65.6232
a-030,PT03,1140.0,-43,40.14924920328111,2.0868,65.6232
a-031,PT04,647.0,-56,33.67857665964734,2.3458,65.6232
a-015,PT05,2020.0,-45,26.8337173579137,2.0832,65.6232
a-019,PT06,1320.0,-73,37.02873790028972,2.6302,65.6232
a-018,PT07,385.0,-51,33.26739445701445,2.1168,65.6232
a-017,PT08,656.0,-57,49.14201251197451,1.7199,65.6232
a-016,PT09,1530.0,-52,90.37046631392164,1.607,65.6232
a-000,PT10,501.0,98,30.819237291820624,2.8304,65.6232

File: data/Pt Foil/raw-data/intanimpedance_1k_20241222094903.csv
Channel Number,Channel Name,Impedance Magnitude at 1000 Hz (ohms),Impedance Phase at 1000 Hz (degrees),Charge Injection Capacity @ 1000 us (uC/cm^2),Geometric Surface Area (mm^2),Temperature (C)
a-028,PT01,17200.0,-35,24.980747264560705,3.2472,65.5884
a-029,PT02,1070.0,-81,40.76650112980639,2.1784,65.5884
a-030,PT03,429.0,-43,47.56009981291624,2.0868,65.5884
a-031,PT04,603.0,-50,37.12306557097089,2.3458,65.5884
a-015,PT05,1660.0,-44,4.080261136712729,2.0832,65.5884
a-019,PT06,503.0,-69,38.08736049183016,2.6302,65.5884
a-018,PT07,497.0,-65,30.412144179425937,2.1168,65.5884
a-017,PT08,872.0,-64,46.27393363657215,1.7199,65.5884
a-016,PT09,871.0,-53,66.66500220913557,1.607,65.5884
a-000,PT10,930.0,-53,26.21537591859893,2.8304,65.5884

File: data/Pt Foil/raw-data/intanimpedance_1k_20241222155615.csv
Channel Number,Channel Name,Impedance Magnitude at 1000 Hz (ohms),Impedance Phase at 1000 Hz (degrees),Charge Injection Capacity @ 1000 us (uC/cm^2),Geometric Surface Area (mm^2),Temperature (C)
a-028,PT01,20800.0,-34,18.030609199327493,3.2472,65.109
a-029,PT02,511.0,-56,35.85718052299055,2.1784,65.109
a-030,PT03,502.0,-43,48.29397366944337,2.0868,65.109
a-031,PT04,675.0,-47,35.90126804080492,2.3458,65.109
a-015,PT05,1400.0,-44,13.106587809473622,2.0832,65.109
a-019,PT06,496.0,-67,34.385192048777554,2.6302,65.109
a-018,PT07,496.0,-62,35.237813073952495,2.1168,65.109
a-017,PT08,873.0,-62,47.76975839247629,1.7199,65.109
a-016,PT09,855.0,-52,66.71028271164668,1.607,65.109
a-000,PT10,932.0,-53,27.003841933346337,2.8304,65.109

File: data/Pt Foil/raw-data/intanimpedance_1k_20241223041039.csv
Channel Number,Channel Name,Impedance Magnitude at 1000 Hz (ohms),Impedance Phase at 1000 Hz (degrees),Charge Injection Capacity @ 1000 us (uC/cm^2),Geometric Surface Area (mm^2),Temperature (C)
a-028,PT01,26600.0,-35,13.88426570369904,3.2472,65.1278
a-029,PT02,1070.0,-78,32.686823988048815,2.1784,65.1278
a-030,PT03,567.0,-37,39.85657730826235,2.0868,65.1278
a-031,PT04,687.0,-44,49.23966674757553,2.3458,65.1278
a-015,PT05,1170.0,-41,73.08467741943939,2.0832,65.1278
a-019,PT06,881.0,-85,32.83060183676043,2.6302,65.1278
a-018,PT07,887.0,-63,31.20790499822832,2.1168,65.1278
a-017,PT08,849.0,-67,51.856377001821166,1.7199,65.1278
a-016,PT09,691.0,-59,73.66273683854135,1.607,65.1278
a-000,PT10,1370.0,-99,24.11554669186052,2.8304,65.1278

File: data/Pt Foil/raw-data/intanimpedance_1k_20241223101752.csv
Channel Number,Channel Name,Impedance Magnitude at 1000 Hz (ohms),Impedance Phase at 1000 Hz (degrees),Charge Injection Capacity @ 1000 us (uC/cm^2),Geometric Surface Area (mm^2),Temperature (C)
a-028,PT01,24300.0,-34,11.817708549152302,3.2472,65.1222
a-029,PT02,474.0,-54,27.23996429594023,2.1784,65.1222
a-030,PT03,528.0,-36,44.439103106176205,2.0868,65.1222
a-031,PT04,669.0,-48,38.27366055979658,2.3458,65.1222
a-015,PT05,1140.0,-43,32.96150606243494,2.0832,65.1222
a-019,PT06,393.0,-76,34.57835906014605,2.6302,65.1222
a-018,PT07,734.0,-49,31.82961218676361,2.1168,65.1222
a-017,PT08,815.0,-69,50.15944576383551,1.7199,65.1222
a-016,PT09,683.0,-60,65.58788721095827,1.607,65.1222
a-000,PT10,754.0,-61,26.16899305706324,2.8304,65.1222

File: data/Pt Foil/raw-data/intanimpedance_1k_20241223172400.csv
Channel Number,Channel Name,Impedance Magnitude at 1000 Hz (ohms),Impedance Phase at 1000 Hz (degrees),Charge Injection Capacity @ 1000 us (uC/cm^2),Geometric Surface Area (mm^2),Temperature (C)
a-028,PT01,21500.0,-33,2.8549823746248,3.2472,66.3903
a-029,PT02,513.0,-49,30.172109381617048,2.1784,66.3903
a-030,PT03,661.0,-31,41.98103895792556,2.0868,66.3903
a-031,PT04,788.0,-41,36.83506364893955,2.3458,66.3903
a-015,PT05,1240.0,-39,30.387160538125723,2.0832,66.3903
a-019,PT06,361.0,-70,40.46145519618594,2.6302,66.3903
a-018,PT07,349.0,-66,58.74449624449576,2.1168,66.3903
a-017,PT08,719.0,-68,62.272298102252975,1.7199,66.3903
a-016,PT09,586.0,-59,86.76800151427419,1.607,66.3903
a-000,PT10,701.0,-62,30.06298455808984,2.8304,66.3903

File: data/Pt Foil/raw-data/intanimpedance_1k_20241224175102.csv
Channel Number,Channel Name,Impedance Magnitude at 1000 Hz (ohms),Impedance Phase at 1000 Hz (degrees),Charge Injection Capacity @ 1000 us (uC/cm^2),Geometric Surface Area (mm^2),Temperature (C)
a-028,PT01,34900.0,-34,1.9517143500881504,3.2472,66.6084
a-029,PT02,704.0,-40,28.1062692033543,2.1784,66.6084
a-030,PT03,883.0,-27,42.814267728476,2.0868,66.6084
a-031,PT04,1230.0,-34,33.63586690735204,2.3458,66.6084
a-015,PT05,1630.0,-33,32.46810510804904,2.0832,66.6084
a-019,PT06,402.0,-75,40.79961746109153,2.6302,66.6084
a-018,PT07,369.0,-68,39.0215801202739,2.1168,66.6084
a-017,PT08,824.0,-68,55.33177083848796,1.7199,66.6084
a-016,PT09,642.0,-60,72.66430520319621,1.607,66.6084
a-000,PT10,705.0,-62,28.57869568665154,2.8304,66.6084

File: data/Pt Foil/raw-data/intanimpedance_1k_20241225181803.csv
Channel Number,Channel Name,Impedance Magnitude at 1000 Hz (ohms),Impedance Phase at 1000 Hz (degrees),Charge Injection Capacity @ 1000 us (uC/cm^2),Geometric Surface Area (mm^2),Temperature (C)
a-028,PT01,49800.0,-36,3.15428786348113,3.2472,66.9325
a-029,PT02,555.0,-48,32.0856936802774,2.1784,66.9325
a-030,PT03,887.0,-26,50.38804569468231,2.0868,66.9325
a-031,PT04,860.0,-43,33.75198856735938,2.3458,66.9325
a-015,PT05,1270.0,-39,33.26442478117767,2.0832,66.9325
a-019,PT06,355.0,-78,35.70567900656801,2.6302,66.9325
a-018,PT07,728.0,-56,39.99018838305159,2.1168,66.9325
a-017,PT08,802.0,-70,54.59277728185599,1.7199,66.9325
a-016,PT09,638.0,-60,76.49657747355386,1.607,66.9325
a-000,PT10,660.0,-63,27.40204942190376,2.8304,66.9325

File: data/Pt Foil/raw-data/intanimpedance_1k_20241226063134.csv
Channel Number,Channel Name,Impedance Magnitude at 1000 Hz (ohms),Impedance Phase at 1000 Hz (degrees),Charge Injection Capacity @ 1000 us (uC/cm^2),Geometric Surface Area (mm^2),Temperature (C)
a-028,PT01,53400.0,-36,2.9642238907328684,3.2472,67.0952
a-029,PT02,602.0,-45,28.696432102601246,2.1784,67.0952
a-030,PT03,1230.0,-25,51.923879207983454,2.0868,67.0952
a-031,PT04,908.0,-47,34.25637193497741,2.3458,67.0952
a-015,PT05,1340.0,-41,34.62698975372922,2.0832,67.0952
a-019,PT06,985.0,-32,36.17466937290743,2.6302,67.0952
a-018,PT07,1210.0,-25,38.80571124546726,2.1168,67.0952
a-017,PT08,1800.0,-53,50.7319298528066,1.7199,67.0952
a-016,PT09,1220.0,-88,77.69881204120452,1.607,67.0952
a-000,PT10,630.0,-66,27.773187807106964,2.8304,67.0952

File: data/Pt Foil/raw-data/intanimpedance_1k_20241226184505.csv
Channel Number,Channel Name,Impedance Magnitude at 1000 Hz (ohms),Impedance Phase at 1000 Hz (degrees),Charge Injection Capacity @ 1000 us (uC/cm^2),Geometric Surface Area (mm^2),Temperature (C)
a-028,PT01,57500.0,-36,1.5284763383275086,3.2472,66.8218
a-029,PT02,575.0,-53,29.874027918458133,2.1784,66.8218
a-030,PT03,1010.0,-25,52.7429687317051,2.0868,66.8218
a-031,PT04,901.0,-43,34.78026965687107,2.3458,66.8218
a-015,PT05,1300.0,-38,35.17778078974322,2.0832,66.8218
a-019,PT06,434.0,-81,41.45899105873228,2.6302,66.8218
a-018,PT07,401.0,-71,38.96066973798135,2.1168,66.8218
a-017,PT08,802.0,-70,53.60583856596644,1.7199,66.8218
a-016,PT09,606.0,-61,77.05399165952598,1.607,66.8218
a-000,PT10,667.0,-64,26.9803522640792,2.8304,66.8218

File: data/Pt Foil/raw-data/intanimpedance_1k_20241227065836.csv
Channel Number,Channel Name,Impedance Magnitude at 1000 Hz (ohms),Impedance Phase at 1000 Hz (degrees),Charge Injection Capacity @ 1000 us (uC/cm^2),Geometric Surface Area (mm^2),Temperature (C)
a-028,PT01,40100.0,-34,2.876977908334702,3.2472,66.6903
a-029,PT02,539.0,-48,30.313356309497703,2.1784,66.6903
a-030,PT03,1010.0,-25,53.55902258280274,2.0868,66.6903
a-031,PT04,867.0,-43,33.81821520622862,2.3458,66.6903
a-015,PT05,1260.0,-38,30.458364617158963,2.0832,66.6903
a-019,PT06,384.0,-77,37.05714101881826,2.6302,66.6903
a-018,PT07,687.0,-64,36.49090107423501,2.1168,66.6903
a-017,PT08,791.0,-68,55.20998669025799,1.7199,66.6903
a-016,PT09,614.0,-58,83.30833585966946,1.607,66.6903
a-000,PT10,630.0,-63,26.369052089801183,2.8304,66.6903

File: data/Pt Foil/raw-data/intanimpedance_1k_20241230231143.csv
Channel Number,Channel Name,Impedance Magnitude at 1000 Hz (ohms),Impedance Phase at 1000 Hz (degrees),Temperature (C),Charge Injection Capacity @ 1000 us (uC/cm^2),Geometric Surface Area (mm^2)
a-028,PT01,55000.0,-38,66.3761,2.362931564648405,3.2472
a-029,PT02,435.0,-64,66.3761,27.37552406764333,2.1784
a-030,PT03,595.0,-31,66.3761,70.18475103581085,2.0868
a-031,PT04,644.0,-59,66.3761,33.75552942716929,2.3458
a-015,PT05,1020.0,-46,66.3761,37.78167594581552,2.0832
a-019,PT06,361.0,-74,66.3761,13.2192345712387,2.6302
a-018,PT07,781.0,-47,66.3761,34.26861871518346,2.1168
a-017,PT08,831.0,-69,66.3761,52.86746662762665,1.7199
a-016,PT09,690.0,-63,66.3761,78.16861750205702,1.607
a-000,PT10,705.0,-65,66.3761,26.34071195987148,2.8304

File: data/Pt Foil/raw-data/intanimpedance_1k_20241231175534.csv
Channel Number,Channel Name,Impedance Magnitude at 1000 Hz (ohms),Impedance Phase at 1000 Hz (degrees),Temperature (C),Charge Injection Capacity @ 1000 us (uC/cm^2),Geometric Surface Area (mm^2)
a-028,PT01,45300.0,-29,65.9033,3.1846521824166305,3.2472
a-029,PT02,347.0,-53,65.9033,38.80125809470176,2.1784
a-030,PT03,454.0,-41,65.9033,55.80351218648988,2.0868
a-031,PT04,501.0,-55,65.9033,40.65782853106597,2.3458
a-015,PT05,879.0,-47,65.9033,38.4963960770467,2.0832
a-019,PT06,304.0,-72,65.9033,37.50872791869408,2.6302
a-018,PT07,338.0,-66,65.9033,54.76154136867135,2.1168
a-017,PT08,675.0,-72,65.9033,57.11620611426285,1.7199
a-016,PT09,544.0,-65,65.9033,115.53061126805385,1.607
a-000,PT10,629.0,-62,65.9033,31.55302865590789,2.8304

File: data/Pt Foil/raw-data/intanimpedance_1k_20250101060905.csv
Channel Number,Channel Name,Impedance Magnitude at 1000 Hz (ohms),Impedance Phase at 1000 Hz (degrees),Temperature (C),Charge Injection Capacity @ 1000 us (uC/cm^2),Geometric Surface Area (mm^2)
a-028,PT01,76400.0,-44,65.957,2.148615482315312,3.2472
a-029,PT02,734.0,-35,65.957,39.38712127128551,2.1784
a-030,PT03,836.0,-29,65.957,54.045380703707146,2.0868
a-031,PT04,1340.0,-33,65.957,34.10201359728648,2.3458
a-015,PT05,1770.0,-32,65.957,37.81173658799402,2.0832
a-019,PT06,429.0,-79,65.957,43.00937412133734,2.6302
a-018,PT07,396.0,-65,65.957,45.17757957883544,2.1168
a-017,PT08,924.0,-71,65.957,58.02860263106541,1.7199
a-016,PT09,714.0,-64,65.957,87.37303144895772,1.607
a-000,PT10,747.0,-64,65.957,30.81188339143544,2.8304

File: data/Pt Foil/raw-data/intanimpedance_1k_20250101182236.csv
Channel Number,Channel Name,Impedance Magnitude at 1000 Hz (ohms),Impedance Phase at 1000 Hz (degrees),Temperature (C),Charge Injection Capacity @ 1000 us (uC/cm^2),Geometric Surface Area (mm^2)
a-028,PT01,77700.0,-44,66.0742,-10.742072186725911,3.2472
a-029,PT02,715.0,-1,66.0742,46.139792084521424,2.1784
a-030,PT03,984.0,-29,66.0742,48.33716695418736,2.0868
a-031,PT04,1400.0,-26,66.0742,39.91513474163884,2.3458
a-015,PT05,1930.0,-29,66.0742,30.713705138523554,2.0832
a-019,PT06,451.0,-78,66.0742,41.65228733703343,2.6302
a-018,PT07,413.0,-66,66.0742,43.8690759514005,2.1168
a-017,PT08,946.0,-70,66.0742,51.3919185171603,1.7199
a-016,PT09,739.0,-64,66.0742,78.09295869034793,1.607
a-000,PT10,751.0,-66,66.0742,27.52668826369043,2.8304

File: data/Pt Foil/raw-data/intanimpedance_1k_20250102063605.csv
Channel Number,Channel Name,Impedance Magnitude at 1000 Hz (ohms),Impedance Phase at 1000 Hz (degrees),Temperature (C),Charge Injection Capacity @ 1000 us (uC/cm^2),Geometric Surface Area (mm^2)
a-028,PT01,1950.0,7,65.963,3.4369424613307267,3.2472
a-029,PT02,822.0,-37,65.963,43.81964212627348,2.1784
a-030,PT03,913.0,-26,65.963,48.29403871956585,2.0868
a-031,PT04,1300.0,-26,65.963,32.59554172004469,2.3458
a-015,PT05,1820.0,-29,65.963,41.8768840561692,2.0832
a-019,PT06,502.0,-79,65.963,40.29174183200305,2.6302
a-018,PT07,411.0,-67,65.963,38.82495942201487,2.1168
a-017,PT08,918.0,-69,65.963,48.98002466240787,1.7199
a-016,PT09,748.0,-64,65.963,72.45480509948715,1.607
a-000,PT10,782.0,-65,65.963,28.646837133516435,2.8304

File: data/Pt Foil/raw-data/intanimpedance_1k_20250102184936.csv
Channel Number,Channel Name,Impedance Magnitude at 1000 Hz (ohms),Impedance Phase at 1000 Hz (degrees),Temperature (C),Charge Injection Capacity @ 1000 us (uC/cm^2),Geometric Surface Area (mm^2)
a-028,PT01,104000.0,-46,66.2262,-4.406713850842428,3.2472
a-029,PT02,765.0,-40,66.2262,33.873769343077974,2.1784
a-030,PT03,870.0,-29,66.2262,48.95150469618595,2.0868
a-031,PT04,1330.0,-31,66.2262,34.32491457728512,2.3458
a-015,PT05,1830.0,-33,66.2262,41.60389341841057,2.0832
a-019,PT06,474.0,-77,66.2262,40.41196621721974,2.6302
a-018,PT07,423.0,-69,66.2262,36.998282908421,2.1168
a-017,PT08,935.0,-68,66.2262,99.47805552172233,1.7199
a-016,PT09,747.0,-64,66.2262,74.19941601647002,1.607
a-000,PT10,775.0,-65,66.2262,29.50224965404633,2.8304

File: data/Pt Foil/raw-data/intanimpedance_1k_20250103070307.csv
Channel Number,Channel Name,Impedance Magnitude at 1000 Hz (ohms),Impedance Phase at 1000 Hz (degrees),Temperature (C),Charge Injection Capacity @ 1000 us (uC/cm^2),Geometric Surface Area (mm^2)
a-028,PT01,109000.0,-48,66.2172,-41.30185532624283,3.2472
a-029,PT02,782.0,-41,66.2172,30.29075680103904,2.1784
a-030,PT03,17600.0,-35,66.2172,47.3901021460502,2.0868
a-031,PT04,1340.0,-31,66.2172,36.25574130306657,2.3458
a-015,PT05,1860.0,-32,66.2172,41.57435306628795,2.0832
a-019,PT06,498.0,-78,66.2172,39.10727501754589,2.6302
a-018,PT07,423.0,-69,66.2172,38.923265887549945,2.1168
a-017,PT08,941.0,-68,66.2172,59.02885216702016,1.7199
a-016,PT09,712.0,-65,66.2172,76.51380977454541,1.607
a-000,PT10,759.0,-66,66.2172,29.951397113179247,2.8304

File: data/Pt Foil/raw-data/intanimpedance_1k_20250103191636.csv
Channel Number,Channel Name,Impedance Magnitude at 1000 Hz (ohms),Impedance Phase at 1000 Hz (degrees),Temperature (C),Charge Injection Capacity @ 1000 us (uC/cm^2),Geometric Surface Area (mm^2)
a-028,PT01,109000.0,-48,66.0598,2.399780622768138,3.2472
a-029,PT02,832.0,-44,66.0598,27.41443397799589,2.1784
a-030,PT03,904.0,-33,66.0598,45.07595561171877,2.0868
a-031,PT04,1270.0,-29,66.0598,27.80557515226976,2.3458
a-015,PT05,1810.0,-32,66.0598,33.57391343634175,2.0832
a-019,PT06,555.0,-78,66.0598,38.26997654464192,2.6302
a-018,PT07,1040.0,-79,66.0598,39.51505816001645,2.1168
a-017,PT08,957.0,-66,66.0598,79.79444243170994,1.7199
a-016,PT09,717.0,-64,66.0598,80.84314382497493,1.607
a-000,PT10,755.0,-64,66.0598,27.02082784455297,2.8304

File: data/Pt Foil/raw-data/intanimpedance_1k_20250104194338.csv
Channel Number,Channel Name,Impedance Magnitude at 1000 Hz (ohms),Impedance Phase at 1000 Hz (degrees),Temperature (C),Charge Injection Capacity @ 1000 us (uC/cm^2),Geometric Surface Area (mm^2)
a-028,PT01,110000.0,-48,66.1253,2.098917503615024,3.2472
a-029,PT02,1840.0,-31,66.1253,32.3942898751262,2.1784
a-030,PT03,3430.0,11,66.1253,72.19535411024289,2.0868
a-031,PT04,3250.0,-87,66.1253,45.81619960169622,2.3458
a-015,PT05,1830.0,-31,66.1253,45.05457580055295,2.0832
a-019,PT06,467.0,-69,66.1253,36.80931032143488,2.6302
a-018,PT07,373.0,-60,66.1253,43.87594058714279,2.1168
a-017,PT08,842.0,-62,66.1253,54.70411532091906,1.7199
a-016,PT09,1320.0,-27,66.1253,164.6418713001595,1.607
a-000,PT10,731.0,-61,66.1253,31.713703096944545,2.8304

File: data/Pt Foil/raw-data/intanimpedance_1k_20250107215105.csv
Channel Number,Channel Name,Impedance Magnitude at 1000 Hz (ohms),Impedance Phase at 1000 Hz (degrees),Temperature (C),Charge Injection Capacity @ 1000 us (uC/cm^2),Geometric Surface Area (mm^2)
a-028,PT01,25000.0,-30,66.0096,0.0,3.2472
a-029,PT02,692.0,-54,66.0096,25.820769280618904,2.1784
a-030,PT03,787.0,-31,66.0096,50.315268400385335,2.0868
a-031,PT04,1010.0,-40,66.0096,39.57086681154919,2.3458
a-015,PT05,1500.0,-36,66.0096,43.99394683431312,2.0832
a-019,PT06,621.0,-79,66.0096,34.91358842663381,2.6302
a-018,PT07,483.0,-68,66.0096,39.95273323004447,2.1168
a-017,PT08,1010.0,-65,66.0096,58.46555146273363,1.7199
a-016,PT09,626.0,-69,66.0096,76.30491599253227,1.607
a-000,PT10,142.0,-133,66.0096,29.71239535080102,2.8304

File: data/Pt Foil/raw-data/intanimpedance_1k_20250109224353.csv
Channel Number,Channel Name,Impedance Magnitude at 1000 Hz (ohms),Impedance Phase at 1000 Hz (degrees),Temperature (C),Charge Injection Capacity @ 1000 us (uC/cm^2),Geometric Surface Area (mm^2)
a-028,PT01,22400.0,-28,66.3049,0.0,3.2472
a-029,PT02,621.0,-49,66.3049,19.68776189533765,2.1784
a-030,PT03,1390.0,-22,66.3049,54.933575146352304,2.0868
a-031,PT04,997.0,-43,66.3049,33.847727854044095,2.3458
a-015,PT05,1460.0,-37,66.3049,41.81892980518612,2.0832
a-019,PT06,586.0,-72,66.3049,37.69468866845105,2.6302
a-018,PT07,409.0,-66,66.3049,40.66671938947977,2.1168
a-017,PT08,902.0,-67,66.3049,48.7711718481029,1.7199
a-016,PT09,637.0,-64,66.3049,85.1723708774196,1.607
a-000,PT10,739.0,-65,66.3049,29.715997927901466,2.8304

File: data/Pt Foil/raw-data/intanimpedance_1k_20250110110810.csv
Channel Number,Channel Name,Impedance Magnitude at 1000 Hz (ohms),Impedance Phase at 1000 Hz (degrees),Temperature (C),Charge Injection Capacity @ 1000 us (uC/cm^2),Geometric Surface Area (mm^2)
a-028,PT01,25700.0,-29,66.0821,0.0,3.2472
a-029,PT02,619.0,-53,66.0821,23.618435946905294,2.1784
a-030,PT03,1430.0,-19,66.0821,43.97368339137287,2.0868
a-031,PT04,827.0,-27,66.0821,57.04428324578967,2.3458
a-015,PT05,1450.0,-35,66.0821,57.98106463426728,2.0832
a-019,PT06,343.0,-81,66.0821,49.14133467475952,2.6302
a-018,PT07,394.0,-75,66.0821,41.29194964448463,2.1168
a-017,PT08,898.0,-66,66.0821,69.25797035687458,1.7199
a-016,PT09,575.0,-65,66.0821,113.03910774975073,1.607
a-000,PT10,692.0,-64,66.0821,31.30911097099651,2.8304

File: data/Pt Foil/raw-data/intanimpedance_1k_20250110232121.csv
Channel Number,Channel Name,Impedance Magnitude at 1000 Hz (ohms),Impedance Phase at 1000 Hz (degrees),Temperature (C),Charge Injection Capacity @ 1000 us (uC/cm^2),Geometric Surface Area (mm^2)
a-028,PT01,23800.0,-28,24.4907,0.0,3.2472
a-029,PT02,599.0,-52,24.4907,27.352467583827373,2.1784
a-030,PT03,750.0,-29,24.4907,56.903466477940704,2.0868
a-031,PT04,951.0,-38,24.4907,48.74459754586421,2.3458
a-015,PT05,1460.0,-36,24.4907,47.846682097156936,2.0832
a-019,PT06,593.0,-76,24.4907,44.315722332956746,2.6302
a-018,PT07,408.0,-69,24.4907,38.92273413085366,2.1168
a-017,PT08,866.0,-67,24.4907,61.92936083046197,1.7199
a-016,PT09,620.0,-65,24.4907,98.88447101005391,1.607
a-000,PT10,787.0,-64,24.4907,32.70263512631981,2.8304

File: data/Pt Foil/raw-data/intanimpedance_1k_20250111234746.csv
Channel Number,Channel Name,Impedance Magnitude at 1000 Hz (ohms),Impedance Phase at 1000 Hz (degrees),Temperature (C),Charge Injection Capacity @ 1000 us (uC/cm^2),Geometric Surface Area (mm^2)
a-028,PT01,10700.0,-28,25.311,0.0,3.2472
a-029,PT02,533.0,-57,25.311,23.4704723297233,2.1784
a-030,PT03,1050.0,-25,25.311,60.761260127063736,2.0868
a-031,PT04,811.0,-45,25.311,43.84856115233575,2.3458
a-015,PT05,1320.0,-40,25.311,48.95887782711343,2.0832
a-019,PT06,575.0,-78,25.311,45.87191380592021,2.6302
a-018,PT07,420.0,-71,25.311,52.07511079182539,2.1168
a-017,PT08,863.0,-67,25.311,61.99297602013769,1.7199
a-016,PT09,592.0,-66,25.311,88.62553252597667,1.607
a-000,PT10,787.0,-66,25.311,30.01336216548767,2.8304

File: data/Pt Foil/raw-data/intanimpedance_1k_20250113001409.csv
Channel Number,Channel Name,Impedance Magnitude at 1000 Hz (ohms),Impedance Phase at 1000 Hz (degrees),Temperature (C),Charge Injection Capacity @ 1000 us (uC/cm^2),Geometric Surface Area (mm^2)
a-028,PT01,5480.0,-33,26.096,0.0,3.2472
a-029,PT02,573.0,-44,26.096,35.87318850815456,2.1784
a-030,PT03,1410.0,-23,26.096,78.7853942408167,2.0868
a-031,PT04,1010.0,-41,26.096,43.88563521056069,2.3458
a-015,PT05,1520.0,-38,26.096,49.57351116625046,2.0832
a-019,PT06,586.0,-73,26.096,47.568428118782926,2.6302
a-018,PT07,408.0,-68,26.096,53.704120537101645,2.1168
a-017,PT08,833.0,-67,26.096,62.67421422035326,1.7199
a-016,PT09,587.0,-65,26.096,95.90164931943278,1.607
a-000,PT10,800.0,-63,26.096,38.74886640530651,2.8304

File: data/Pt Foil/raw-data/intanimpedance_1k_20250113122722.csv
Channel Number,Channel Name,Impedance Magnitude at 1000 Hz (ohms),Impedance Phase at 1000 Hz (degrees),Temperature (C),Charge Injection Capacity @ 1000 us (uC/cm^2),Geometric Surface Area (mm^2)
a-028,PT01,5060.0,-34,25.5715,0.0,3.2472
a-029,PT02,1140.0,-43,25.5715,21.74884883753717,2.1784
a-030,PT03,12200.0,-30,25.5715,58.23372493249304,2.0868
a-031,PT04,2100.0,-38,25.5715,26.922635067052955,2.3458
a-015,PT05,2640.0,-38,25.5715,27.6274464782552,2.0832
a-019,PT06,594.0,-71,25.5715,48.33089099774786,2.6302
a-018,PT07,426.0,-67,25.5715,53.336131461127366,2.1168
a-017,PT08,816.0,-66,25.5715,64.20766860329731,1.7199
a-016,PT09,567.0,-64,25.5715,93.0542077710788,1.607
a-000,PT10,781.0,-64,25.5715,40.8121711527594,2.8304

File: data/Pt Foil/raw-data/intanimpedance_1k_20250114004034.csv
Channel Number,Channel Name,Impedance Magnitude at 1000 Hz (ohms),Impedance Phase at 1000 Hz (degrees),Temperature (C),Charge Injection Capacity @ 1000 us (uC/cm^2),Geometric Surface Area (mm^2)
a-028,PT01,978.0,-36,22.6711,0.0,3.2472
a-029,PT02,867.0,-40,22.6711,19.236672489776986,2.1784
a-030,PT03,1840.0,-23,22.6711,41.150520645297945,2.0868
a-031,PT04,1500.0,-34,22.6711,18.8319946166646,2.3458
a-015,PT05,1990.0,-34,22.6711,26.16298949982161,2.0832
a-019,PT06,591.0,-70,22.6711,49.81211965025417,2.6302
a-018,PT07,429.0,-64,22.6711,55.49507214155454,2.1168
a-017,PT08,817.0,-65,22.6711,65.16044945263504,1.7199
a-016,PT09,578.0,-63,22.6711,104.1465502558996,1.607
a-000,PT10,798.0,-64,22.6711,39.06282314660322,2.8304

File: data/Pt Foil/raw-data/intanimpedance_1k_20250115092733.csv
Channel Number,Channel Name,Impedance Magnitude at 1000 Hz (ohms),Impedance Phase at 1000 Hz (degrees),Temperature (C),Charge Injection Capacity @ 1000 us (uC/cm^2),Geometric Surface Area (mm^2)
a-028,PT01,1480.0,-48,65.4897,0.0,3.2472
a-029,PT02,1210.0,-63,65.4897,28.44360010170349,2.1784
a-030,PT03,21500.0,-34,65.4897,64.5277642618534,2.0868
a-031,PT04,942.0,-42,65.4897,31.72391027280845,2.3458
a-015,PT05,1150.0,-42,65.4897,38.69873011239576,2.0832
a-019,PT06,607.0,-74,65.4897,50.61105412902077,2.6302
a-018,PT07,521.0,-68,65.4897,65.04898540613539,2.1168
a-017,PT08,712.0,-64,65.4897,68.04912629089726,1.7199
a-016,PT09,424.0,-68,65.4897,103.83890332736294,1.607
a-000,PT10,834.0,-63,65.4897,50.1295795912605,2.8304

File: data/Pt Foil/raw-data/intanimpedance_1k_20250121190931.csv
Channel Number,Channel Name,Impedance Magnitude at 1000 Hz (ohms),Impedance Phase at 1000 Hz (degrees),Temperature (C),Charge Injection Capacity @ 1000 us (uC/cm^2),Geometric Surface Area (mm^2)
a-028,PT01,685.0,-46,65.639,0.0,3.2472
a-029,PT02,558.0,-51,65.639,31.125526144797657,2.1784
a-030,PT03,522.0,-41,65.639,55.90819952522785,2.0868
a-031,PT04,1030.0,-40,65.639,50.06219517261334,2.3458
a-015,PT05,1290.0,-37,65.639,57.715005977568914,2.0832
a-019,PT06,535.0,-64,65.639,62.14836794261048,2.6302
a-018,PT07,509.0,-63,65.639,71.82399610970648,2.1168
a-017,PT08,604.0,-66,65.639,70.40689827306717,1.7199
a-016,PT09,436.0,-60,65.639,153.47699966494235,1.607
a-000,PT10,850.0,-58,65.639,62.72932978469807,2.8304

File: data/Pt Foil/raw-data/intanimpedance_1k_20250122072245.csv
Channel Number,Channel Name,Impedance Magnitude at 1000 Hz (ohms),Impedance Phase at 1000 Hz (degrees),Temperature (C),Charge Injection Capacity @ 1000 us (uC/cm^2),Geometric Surface Area (mm^2)
a-028,PT01,306.0,17,66.622,0.0,3.2472
a-029,PT02,560.0,-49,66.622,31.61334733616337,2.1784
a-030,PT03,520.0,-40,66.622,54.767328703495856,2.0868
a-031,PT04,980.0,-40,66.622,53.30174844519046,2.3458
a-015,PT05,1270.0,-37,66.622,69.63301759910537,2.0832
a-019,PT06,531.0,-66,66.622,66.21008639296362,2.6302
a-018,PT07,521.0,-63,66.622,83.25124921764746,2.1168
a-017,PT08,652.0,-66,66.622,68.10405711505122,1.7199
a-016,PT09,445.0,-60,66.622,162.21198545958944,1.607
a-000,PT10,854.0,-58,66.622,60.9336571535012,2.8304

File: data/Pt Foil/raw-data/intanimpedance_1k_20250122155855.csv
Channel Number,Channel Name,Impedance Magnitude at 1000 Hz (ohms),Impedance Phase at 1000 Hz (degrees),Temperature (C),Charge Injection Capacity @ 1000 us (uC/cm^2),Geometric Surface Area (mm^2)
a-028,PT01,3630.0,-33,65.7149,0.0,3.2472
a-029,PT02,566.0,-50,65.7149,32.0856936802774,2.1784
a-030,PT03,538.0,-40,65.7149,53.62830096872352,2.0868
a-031,PT04,983.0,-40,65.7149,70.58277641871315,2.3458
a-015,PT05,1260.0,-36,65.7149,80.714088778618,2.0832
a-019,PT06,1110.0,-73,65.7149,50.62352672808055,2.6302
a-018,PT07,1410.0,-74,65.7149,87.64586603873168,2.1168
a-017,PT08,1540.0,-57,65.7149,102.31985262510962,1.7199
a-016,PT09,992.0,-74,65.7149,201.57362068848929,1.607
a-000,PT10,2350.0,-55,65.7149,69.43401480461453,2.8304

File: data/Pt Foil/raw-data/intanimpedance_1k_20250124170131.csv
Channel Number,Channel Name,Impedance Magnitude at 1000 Hz (ohms),Impedance Phase at 1000 Hz (degrees),Temperature (C),Charge Injection Capacity @ 1000 us (uC/cm^2),Geometric Surface Area (mm^2)
a-028,PT01,260.0,34,66.3322,0.0,3.2472
a-029,PT02,1160.0,-39,66.3322,24.8900446992202,2.1784
a-030,PT03,1140.0,-34,66.3322,33.6736769252574,2.0868
a-031,PT04,2480.0,-33,66.3322,47.9053174752358,2.3458
a-015,PT05,2240.0,-33,66.3322,69.55719012170496,2.0832
a-019,PT06,395.0,-66,66.3322,64.2497499459045,2.6302
a-018,PT07,490.0,-62,66.3322,81.42616020768428,2.1168
a-017,PT08,658.0,-61,66.3322,86.0280065586948,1.7199
a-016,PT09,405.0,-57,66.3322,173.04288396388367,1.607
a-000,PT10,88.6,-174,66.3322,60.185659365730224,2.8304

File: data/Pt Foil/raw-data/intanimpedance_1k_20250125051443.csv
Channel Number,Channel Name,Impedance Magnitude at 1000 Hz (ohms),Impedance Phase at 1000 Hz (degrees),Temperature (C),Charge Injection Capacity @ 1000 us (uC/cm^2),Geometric Surface Area (mm^2)
a-028,PT01,1000.0,-45,66.4081,0.0,3.2472
a-029,PT02,560.0,-50,66.4081,31.57720473991862,2.1784
a-030,PT03,493.0,-41,66.4081,48.95173887665054,2.0868
a-031,PT04,1150.0,-37,66.4081,56.797438500915,2.3458
a-015,PT05,940.0,-40,66.4081,69.01996500713132,2.0832
a-019,PT06,405.0,-67,66.4081,65.31839074761653,2.6302
a-018,PT07,507.0,-62,66.4081,75.99067752723266,2.1168
a-017,PT08,697.0,-63,66.4081,109.719656728198,1.7199
a-016,PT09,433.0,-60,66.4081,179.84794360394687,1.607
a-000,PT10,862.0,-55,66.4081,72.27086495611296,2.8304

File: data/Pt Foil/raw-data/intanimpedance_1k_20250125172755.csv
Channel Number,Channel Name,Impedance Magnitude at 1000 Hz (ohms),Impedance Phase at 1000 Hz (degrees),Temperature (C),Charge Injection Capacity @ 1000 us (uC/cm^2),Geometric Surface Area (mm^2)
a-028,PT01,1080.0,-45,66.4112,0.0,3.2472
a-029,PT02,555.0,-50,66.4112,23.455316038347444,2.1784
a-030,PT03,520.0,-40,66.4112,28.718113511597448,2.0868
a-031,PT04,1170.0,-35,66.4112,37.2443411491945,2.3458
a-015,PT05,966.0,-39,66.4112,48.93733179772491,2.0832
a-019,PT06,413.0,-69,66.4112,66.17115984161322,2.6302
a-018,PT07,487.0,-63,66.4112,91.27892610039704,2.1168
a-017,PT08,679.0,-63,66.4112,98.95653749474322,1.7199
a-016,PT09,404.0,-60,66.4112,170.94362194757824,1.607
a-000,PT10,839.0,-57,66.4112,102.50174188541244,2.8304

File: data/Pt Foil/raw-data/intanimpedance_1k_20250126054108.csv
Channel Number,Channel Name,Impedance Magnitude at 1000 Hz (ohms),Impedance Phase at 1000 Hz (degrees),Temperature (C),Charge Injection Capacity @ 1000 us (uC/cm^2),Geometric Surface Area (mm^2)
a-028,PT01,1140.0,-45,66.3926,0.0,3.2472
a-029,PT02,554.0,-50,66.3926,30.271431109088496,2.1784
a-030,PT03,530.0,-40,66.3926,42.5260872695074,2.0868
a-031,PT04,1180.0,-35,66.3926,60.40091292457467,2.3458
a-015,PT05,1020.0,-39,66.3926,65.48400492982495,2.0832
a-019,PT06,383.0,-65,66.3926,76.68059239512088,2.6302
a-018,PT07,473.0,-60,66.3926,86.0944943678774,2.1168
a-017,PT08,661.0,-60,66.3926,95.93709776860712,1.7199
a-016,PT09,389.0,-57,66.3926,171.96002076937498,1.607
a-000,PT10,719.0,-55,66.3926,81.01280473923786,2.8304

File: data/Pt Foil/raw-data/intanimpedance_1k_20250126175420.csv
Channel Number,Channel Name,Impedance Magnitude at 1000 Hz (ohms),Impedance Phase at 1000 Hz (degrees),Temperature (C),Charge Injection Capacity @ 1000 us (uC/cm^2),Geometric Surface Area (mm^2)
a-028,PT01,1300.0,-46,66.4316,0.0,3.2472
a-029,PT02,544.0,-51,66.4316,35.03754675688401,2.1784
a-030,PT03,474.0,-41,66.4316,47.40809934803468,2.0868
a-031,PT04,1110.0,-35,66.4316,0.2556036924834768,2.3458
a-015,PT05,944.0,-40,66.4316,83.72843554296652,2.0832
a-019,PT06,384.0,-65,66.4316,67.51674563862761,2.6302
a-018,PT07,492.0,-60,66.4316,87.22542008256828,2.1168
a-017,PT08,643.0,-60,66.4316,95.3186008130996,1.7199
a-016,PT09,388.0,-56,66.4316,175.8937415081387,1.607
a-000,PT10,770.0,-54,66.4316,78.68761430904189,2.8304

File: data/Pt Foil/raw-data/intanimpedance_1k_20250127060731.csv
Channel Number,Channel Name,Impedance Magnitude at 1000 Hz (ohms),Impedance Phase at 1000 Hz (degrees),Temperature (C),Charge Injection Capacity @ 1000 us (uC/cm^2),Geometric Surface Area (mm^2)
a-028,PT01,1330.0,-47,66.5523,0.0,3.2472
a-029,PT02,566.0,-50,66.5523,35.55164403115438,2.1784
a-030,PT03,507.0,-40,66.5523,48.95194256897127,2.0868
a-031,PT04,1170.0,-33,66.5523,-1.922501458595712,2.3458
a-015,PT05,975.0,-39,66.5523,62.64722794184591,2.0832
a-019,PT06,389.0,-62,66.5523,68.6006707333665,2.6302
a-018,PT07,490.0,-60,66.5523,86.21726076742405,2.1168
a-017,PT08,635.0,-62,66.5523,93.00163620664362,1.7199
a-016,PT09,384.0,-60,66.5523,193.5572567691349,1.607
a-000,PT10,788.0,-53,66.5523,76.45967823362452,2.8304

File: data/Pt Foil/raw-data/intanimpedance_1k_20250127182043.csv
Channel Number,Channel Name,Impedance Magnitude at 1000 Hz (ohms),Impedance Phase at 1000 Hz (degrees),Temperature (C),Charge Injection Capacity @ 1000 us (uC/cm^2),Geometric Surface Area (mm^2)
a-028,PT01,173.0,-107,66.4219,0.0,3.2472
a-029,PT02,636.0,-47,66.4219,28.00328419954264,2.1784
a-030,PT03,562.0,-39,66.4219,29.88595034234802,2.0868
a-031,PT04,1270.0,-31,66.4219,3.937007091581599,2.3458
a-015,PT05,1080.0,-37,66.4219,40.69332107048591,2.0832
a-019,PT06,395.0,-65,66.4219,73.53293849959577,2.6302
a-018,PT07,496.0,-62,66.4219,85.2263068729805,2.1168
a-017,PT08,636.0,-58,66.4219,95.13754862300466,1.7199
a-016,PT09,375.0,-56,66.4219,179.17879943830778,1.607
a-000,PT10,811.0,-53,66.4219,80.82208293151811,2.8304

File: data/Pt Foil/raw-data/intanimpedance_1k_20250131075307.csv
Channel Number,Channel Name,Impedance Magnitude at 1000 Hz (ohms),Impedance Phase at 1000 Hz (degrees),Temperature (C),Charge Injection Capacity @ 1000 us (uC/cm^2),Geometric Surface Area (mm^2)
a-028,PT01,1160.0,-40,66.4854,0.0,3.2472
a-029,PT02,961.0,-43,66.4854,35.840091240734324,2.1784
a-030,PT03,848.0,-37,66.4854,37.33128382065052,2.0868
a-031,PT04,1800.0,-31,66.4854,54.477068672664295,2.3458
a-015,PT05,1750.0,-35,66.4854,50.856757094904665,2.0832
a-019,PT06,341.0,-66,66.4854,63.22713101664674,2.6302
a-018,PT07,497.0,-59,66.4854,102.80960856022394,2.1168
a-017,PT08,610.0,-56,66.4854,116.44308479474444,1.7199
a-016,PT09,369.0,-56,66.4854,200.4451677756389,1.607
a-000,PT10,663.0,-53,66.4854,13.051974170547751,2.8304

File: data/Pt Foil/raw-data/intanimpedance_1k_20250131122450.csv
Channel Number,Channel Name,Impedance Magnitude at 1000 Hz (ohms),Impedance Phase at 1000 Hz (degrees),Temperature (C),Charge Injection Capacity @ 1000 us (uC/cm^2),Geometric Surface Area (mm^2)
a-028,PT01,1140.0,-39,66.533,0.0,3.2472
a-029,PT02,966.0,-41,66.533,36.37056463874949,2.1784
a-030,PT03,862.0,-37,66.533,37.91912881399842,2.0868
a-031,PT04,1840.0,-30,66.533,44.2748075480816,2.3458
a-015,PT05,1790.0,-35,66.533,47.097183075253504,2.0832
a-019,PT06,351.0,-63,66.533,66.21798919624119,2.6302
a-018,PT07,496.0,-57,66.533,94.80028846388662,2.1168
a-017,PT08,612.0,-55,66.533,105.95577262244336,1.7199
a-016,PT09,362.0,-55,66.533,197.66355430461647,1.607
a-000,PT10,667.0,-55,66.533,22.03602643822696,2.8304
