Repository: brianna-thielen/Lifetime-Testing

# Lifetime-Testing
Electrode testing (EIS and VT), IDE testing (EIS), and humidity sensor monitoring (I2C and resistive) plus data analysis for accelerated lifetime testing

Note: Automatic Windows update is disabled on this machine to prevent unwanted restarts. Check for updates periodically.

Instructions for starting testing:
1. Ensure all hardware is connected and turned on
2. Open Visual Studio Code to Lifetime-Testing repository
3. Open Intan RHX software
4. Select the RHS 128ch Stim/Recording Controller
5. Select the 30 kHz sample rate and +/- 2.550 mA stimulation range
6. Click Network -> Remote TCP Control
7. In the "Commands" tab, click "Connect"
8.

File: data/Pt Foil/raw-data/intanimpedance_1k_20250520101216.csv
Channel Number,Channel Name,Impedance Magnitude at 1000 Hz (ohms),Impedance Phase at 1000 Hz (degrees),Temperature (C),Charge Injection Capacity @ 1000 us (uC/cm^2),Geometric Surface Area (mm^2)
d-008,PT01,3390.0,-40,66.2727,0.0,3.2472
d-009,PT02,601.0,-29,66.2727,117.1961072346338,2.1784
d-010,PT03,49100.0,-25,66.2727,5.190080748309451,2.0868
d-011,PT04,665.0,-36,66.2727,63.86209067604689,2.3458
d-005,PT05,1490.0,-39,66.2727,93.8186378770002,2.0832
d-012,PT06,878.0,-66,66.2727,41.05573502983942,2.6302
d-013,PT07,820.0,-62,66.2727,61.18162171429432,2.1168
d-014,PT08,958.0,-59,66.2727,77.5402863314929,1.7199
d-015,PT09,801.0,-57,66.2727,75.16493170432233,1.607
d-004,PT10,1150.0,-71,66.2727,38.1668229104051,2.8304

File: data/Pt Foil/raw-data/intanimpedance_1k_20250520114334.csv
Channel Number,Channel Name,Impedance Magnitude at 1000 Hz (ohms),Impedance Phase at 1000 Hz (degrees),Temperature (C),Charge Injection Capacity @ 1000 us (uC/cm^2),Geometric Surface Area (mm^2)
d-008,PT01,3930.0,-38,66.2021,0.0,3.2472
d-009,PT02,1100.0,-26,66.2021,112.91632531993407,2.1784
d-010,PT03,51300.0,-25,66.2021,5.357051808245839,2.0868
d-011,PT04,1170.0,-30,66.2021,47.59918977543324,2.3458
d-005,PT05,2000.0,-35,66.2021,82.07496197871082,2.0832
d-012,PT06,939.0,-66,66.2021,47.04023405581289,2.6302
d-013,PT07,833.0,-59,66.2021,73.47810919239281,2.1168
d-014,PT08,5630.0,-28,66.2021,110.68727293680368,1.7199
d-015,PT09,1740.0,-46,66.2021,79.16193576180783,1.607
d-004,PT10,1170.0,-70,66.2021,45.82527068747963,2.8304

File: data/Pt Foil/raw-data/intanimpedance_1k_20250521000116.csv
Channel Number,Channel Name,Impedance Magnitude at 1000 Hz (ohms),Impedance Phase at 1000 Hz (degrees),Temperature (C),Charge Injection Capacity @ 1000 us (uC/cm^2),Geometric Surface Area (mm^2)
d-008,PT01,3880.0,-38,66.4137,0.0,3.2472
d-009,PT02,1050.0,-27,66.4137,128.8173944022176,2.1784
d-010,PT03,51600.0,-25,66.4137,6.1743412807244304,2.0868
d-011,PT04,1130.0,-31,66.4137,66.66315601184999,2.3458
d-005,PT05,1990.0,-35,66.4137,61.841700403446985,2.0832
d-012,PT06,939.0,-65,66.4137,45.519653203255785,2.6302
d-013,PT07,807.0,-62,66.4137,68.24364112570552,2.1168
d-014,PT08,780.0,-53,66.4137,86.060985867062,1.7199
d-015,PT09,848.0,-57,66.4137,67.43756140146877,1.607
d-004,PT10,1160.0,-72,66.4137,84.79366873947198,2.8304

File: data/Pt Foil/raw-data/intanimpedance_1k_20250522003643.csv
Channel Number,Channel Name,Impedance Magnitude at 1000 Hz (ohms),Impedance Phase at 1000 Hz (degrees),Temperature (C),Charge Injection Capacity @ 1000 us (uC/cm^2),Geometric Surface Area (mm^2)
d-008,PT01,3490.0,-40,66.3422,0.0,3.2472
d-009,PT02,657.0,-31,66.3422,115.88597597534977,2.1784
d-010,PT03,52900.0,-26,66.3422,5.962171969098213,2.0868
d-011,PT04,763.0,-37,66.3422,81.92064839866455,2.3458
d-005,PT05,1610.0,-38,66.3422,72.4665372221791,2.0832
d-012,PT06,917.0,-65,66.3422,42.386082410981686,2.6302
d-013,PT07,798.0,-60,66.3422,67.34310201918261,2.1168
d-014,PT08,855.0,-56,66.3422,86.76212102198039,1.7199
d-015,PT09,559.0,-59,66.3422,88.93106234885549,1.607
d-004,PT10,1140.0,-71,66.3422,45.80544712993246,2.8304

File: data/Pt Foil/raw-data/intanimpedance_1k_20250522125430.csv
Channel Number,Channel Name,Impedance Magnitude at 1000 Hz (ohms),Impedance Phase at 1000 Hz (degrees),Temperature (C),Charge Injection Capacity @ 1000 us (uC/cm^2),Geometric Surface Area (mm^2)
d-008,PT01,3500.0,-40,66.284,0.0,3.2472
d-009,PT02,674.0,-32,66.284,112.60243380369631,2.1784
d-010,PT03,52100.0,-25,66.284,4.250816799447249,2.0868
d-011,PT04,786.0,-37,66.284,80.23013306924015,2.3458
d-005,PT05,1030.0,-44,66.284,77.18224198905826,2.0832
d-012,PT06,958.0,-64,66.284,42.53316822479146,2.6302
d-013,PT07,837.0,-59,66.284,65.15405307422543,2.1168
d-014,PT08,898.0,-55,66.284,59.16944419182932,1.7199
d-015,PT09,743.0,-56,66.284,75.99463883969489,1.607
d-004,PT10,1180.0,-70,66.284,44.75748968109467,2.8304

File: data/Pt Foil/raw-data/intanimpedance_1k_20250523132958.csv
Channel Number,Channel Name,Impedance Magnitude at 1000 Hz (ohms),Impedance Phase at 1000 Hz (degrees),Temperature (C),Charge Injection Capacity @ 1000 us (uC/cm^2),Geometric Surface Area (mm^2)
d-008,PT01,3550.0,-40,66.3078,0.0,3.2472
d-009,PT02,705.0,-33,66.3078,109.25927618427336,2.1784
d-010,PT03,50800.0,-25,66.3078,4.506110213077873,2.0868
d-011,PT04,822.0,-38,66.3078,86.79639216650679,2.3458
d-005,PT05,940.0,-44,66.3078,72.38186320848683,2.0832
d-012,PT06,989.0,-62,66.3078,39.864756146559216,2.6302
d-013,PT07,744.0,-54,66.3078,70.02485947669034,2.1168
d-014,PT08,926.0,-54,66.3078,60.72543923271845,1.7199
d-015,PT09,894.0,-55,66.3078,61.49028686456784,1.607
d-004,PT10,1230.0,-68,66.3078,40.73449797799884,2.8304

File: data/Pt Foil/raw-data/intanimpedance_1k_20250524014743.csv
Channel Number,Channel Name,Impedance Magnitude at 1000 Hz (ohms),Impedance Phase at 1000 Hz (degrees),Temperature (C),Charge Injection Capacity @ 1000 us (uC/cm^2),Geometric Surface Area (mm^2)
d-008,PT01,3570.0,-40,66.4325,0.0,3.2472
d-009,PT02,730.0,-33,66.4325,110.9987944159283,2.1784
d-010,PT03,53400.0,-26,66.4325,6.238480706566504,2.0868
d-011,PT04,819.0,-37,66.4325,84.02212252648877,2.3458
d-005,PT05,1040.0,-45,66.4325,65.29199264101716,2.0832
d-012,PT06,1050.0,-61,66.4325,38.56493200627165,2.6302
d-013,PT07,858.0,-54,66.4325,56.71665457663204,2.1168
d-014,PT08,966.0,-55,66.4325,60.35465009823539,1.7199
d-015,PT09,983.0,-53,66.4325,55.59613343207159,1.607
d-004,PT10,1280.0,-68,66.4325,34.36391900919925,2.8304

File: data/Pt Foil/raw-data/intanimpedance_1k_20250525144059.csv
Channel Number,Channel Name,Impedance Magnitude at 1000 Hz (ohms),Impedance Phase at 1000 Hz (degrees),Temperature (C),Charge Injection Capacity @ 1000 us (uC/cm^2),Geometric Surface Area (mm^2)
d-008,PT01,3500.0,-40,66.3812,0.0,3.2472
d-009,PT02,562.0,-29,66.3812,160.81551267925124,2.1784
d-010,PT03,53200.0,-25,66.3812,5.789750470602187,2.0868
d-011,PT04,744.0,-39,66.3812,76.05532309791566,2.3458
d-005,PT05,1070.0,-47,66.3812,63.02367712352354,2.0832
d-012,PT06,593.0,-64,66.3812,52.31931275580853,2.6302
d-013,PT07,1100.0,-51,66.3812,87.78062507055238,2.1168
d-014,PT08,889.0,-58,66.3812,89.30206138997421,1.7199
d-015,PT09,883.0,-56,66.3812,68.9536163898335,1.607
d-004,PT10,1080.0,-69,66.3812,43.0708353263431,2.8304

File: data/Pt Foil/raw-data/intanimpedance_1k_20250526151630.csv
Channel Number,Channel Name,Impedance Magnitude at 1000 Hz (ohms),Impedance Phase at 1000 Hz (degrees),Temperature (C),Charge Injection Capacity @ 1000 us (uC/cm^2),Geometric Surface Area (mm^2)
d-008,PT01,3690.0,-37,66.2288,0.0,3.2472
d-009,PT02,2670.0,-51,66.2288,155.0600465616906,2.1784
d-010,PT03,52000.0,-25,66.2288,7.353916928385706,2.0868
d-011,PT04,5370.0,-162,66.2288,29.854364065759192,2.3458
d-005,PT05,6180.0,-127,66.2288,60.022092393082445,2.0832
d-012,PT06,692.0,-61,66.2288,47.071316532657015,2.6302
d-013,PT07,643.0,-54,66.2288,66.97366922416278,2.1168
d-014,PT08,864.0,-57,66.2288,94.53255332376824,1.7199
d-015,PT09,887.0,-55,66.2288,64.69728156100302,1.607
d-004,PT10,983.0,-67,66.2288,44.87222118485031,2.8304

File: data/Pt Foil/raw-data/intanimpedance_1k_20250527033416.csv
Channel Number,Channel Name,Impedance Magnitude at 1000 Hz (ohms),Impedance Phase at 1000 Hz (degrees),Temperature (C),Charge Injection Capacity @ 1000 us (uC/cm^2),Geometric Surface Area (mm^2)
d-008,PT01,3570.0,-40,66.4626,0.0,3.2472
d-009,PT02,622.0,-29,66.4626,168.46638793936876,2.1784
d-010,PT03,56800.0,-25,66.4626,5.114185264126381,2.0868
d-011,PT04,580.0,-26,66.4626,56.0341019609931,2.3458
d-005,PT05,907.0,-45,66.4626,75.7061785287529,2.0832
d-012,PT06,762.0,-64,66.4626,45.238995832107896,2.6302
d-013,PT07,614.0,-56,66.4626,43.51607859260886,2.1168
d-014,PT08,882.0,-60,66.4626,83.1429376484328,1.7199
d-015,PT09,923.0,-58,66.4626,62.59816357733543,1.607
d-004,PT10,1070.0,-70,66.4626,38.63308587022664,2.8304

File: data/Pt Foil/raw-data/intanimpedance_1k_20250527155202.csv
Channel Number,Channel Name,Impedance Magnitude at 1000 Hz (ohms),Impedance Phase at 1000 Hz (degrees),Temperature (C),Charge Injection Capacity @ 1000 us (uC/cm^2),Geometric Surface Area (mm^2)
d-008,PT01,3580.0,-40,66.2697,0.0,3.2472
d-009,PT02,620.0,-30,66.2697,133.21350885616877,2.1784
d-010,PT03,54700.0,-25,66.2697,5.516796807169688,2.0868
d-011,PT04,599.0,-28,66.2697,100.97023740557366,2.3458
d-005,PT05,1010.0,-46,66.2697,63.25687882325192,2.0832
d-012,PT06,1130.0,-61,66.2697,26.544099153210126,2.6302
d-013,PT07,1060.0,-55,66.2697,42.14356682844353,2.1168
d-014,PT08,1210.0,-56,66.2697,46.50440169159633,1.7199
d-015,PT09,1290.0,-55,66.2697,46.44677192069196,1.607
d-004,PT10,1430.0,-67,66.2697,26.88258251076472,2.8304

File: data/Pt Foil/raw-data/intanimpedance_1k_20250528050157.csv
Channel Number,Channel Name,Impedance Magnitude at 1000 Hz (ohms),Impedance Phase at 1000 Hz (degrees),Temperature (C),Charge Injection Capacity @ 1000 us (uC/cm^2),Geometric Surface Area (mm^2)
d-008,PT01,3580.0,-40,66.3269,0.0,3.2472
d-009,PT02,617.0,-31,66.3269,118.19741015145506,2.1784
d-010,PT03,57000.0,-25,66.3269,4.280167980788761,2.0868
d-011,PT04,585.0,-29,66.3269,143.99471627154412,2.3458
d-005,PT05,938.0,-46,66.3269,66.92279889623558,2.0832
d-012,PT06,1330.0,-57,66.3269,30.22423452122342,2.6302
d-013,PT07,1240.0,-52,66.3269,38.76306620208987,2.1168
d-014,PT08,1360.0,-54,66.3269,49.72662009173924,1.7199
d-015,PT09,1150.0,-51,66.3269,53.17600880762321,1.607
d-004,PT10,1600.0,-64,66.3269,26.802095423818923,2.8304

File: data/Pt Foil/raw-data/intanimpedance_1k_20250528164314.csv
Channel Number,Channel Name,Impedance Magnitude at 1000 Hz (ohms),Impedance Phase at 1000 Hz (degrees),Temperature (C),Charge Injection Capacity @ 1000 us (uC/cm^2),Geometric Surface Area (mm^2)
d-008,PT01,3540.0,-40,66.218,0.0,3.2472
d-009,PT02,581.0,-32,66.218,156.19909225305187,2.1784
d-010,PT03,55700.0,-25,66.218,5.792436519799726,2.0868
d-011,PT04,560.0,-30,66.218,156.4443599143665,2.3458
d-005,PT05,934.0,-48,66.218,58.27033958245018,2.0832
d-012,PT06,1360.0,-55,66.218,29.03568478429787,2.6302
d-013,PT07,1300.0,-51,66.218,33.52260473774416,2.1168
d-014,PT08,1380.0,-52,66.218,48.11523557483796,1.7199
d-015,PT09,1330.0,-50,66.218,45.64166387439616,1.607
d-004,PT10,1610.0,-62,66.218,26.170453179316365,2.8304

File: data/Pt Foil/raw-data/intanimpedance_1k_20250529050057.csv
Channel Number,Channel Name,Impedance Magnitude at 1000 Hz (ohms),Impedance Phase at 1000 Hz (degrees),Temperature (C),Charge Injection Capacity @ 1000 us (uC/cm^2),Geometric Surface Area (mm^2)
d-008,PT01,3540.0,-40,66.342,0.0,3.2472
d-009,PT02,586.0,-32,66.342,155.06004656159945,2.1784
d-010,PT03,54700.0,-25,66.342,4.160341027824354,2.0868
d-011,PT04,557.0,-30,66.342,118.50544566530948,2.3458
d-005,PT05,989.0,-48,66.342,56.48590880446153,2.0832
d-012,PT06,836.0,-64,66.342,36.87433572659319,2.6302
d-013,PT07,757.0,-60,66.342,52.35042735045533,2.1168
d-014,PT08,896.0,-61,66.342,64.34028437604393,1.7199
d-015,PT09,826.0,-57,66.342,62.43391779923815,1.607
d-004,PT10,1120.0,-70,66.342,27.052761357630867,2.8304

File: data/Pt Foil/raw-data/intanimpedance_1k_20250529171839.csv
Channel Number,Channel Name,Impedance Magnitude at 1000 Hz (ohms),Impedance Phase at 1000 Hz (degrees),Temperature (C),Charge Injection Capacity @ 1000 us (uC/cm^2),Geometric Surface Area (mm^2)
d-008,PT01,3570.0,-40,66.3339,0.0,3.2472
d-009,PT02,573.0,-32,66.3339,151.68466041746177,2.1784
d-010,PT03,55400.0,-25,66.3339,5.12378171952629,2.0868
d-011,PT04,562.0,-30,66.3339,131.9871193687845,2.3458
d-005,PT05,1010.0,-49,66.3339,50.59154555122515,2.0832
d-012,PT06,854.0,-65,66.3339,36.45610299797296,2.6302
d-013,PT07,792.0,-60,66.3339,41.92540278565851,2.1168
d-014,PT08,881.0,-61,66.3339,52.51739794992291,1.7199
d-015,PT09,853.0,-57,66.3339,63.18539083816379,1.607
d-004,PT10,1130.0,-71,66.3339,29.02544513478855,2.8304

File: data/Pt Foil/raw-data/intanimpedance_1k_20250530103659.csv
Channel Number,Channel Name,Impedance Magnitude at 1000 Hz (ohms),Impedance Phase at 1000 Hz (degrees),Temperature (C),Charge Injection Capacity @ 1000 us (uC/cm^2),Geometric Surface Area (mm^2)
d-008,PT01,3670.0,-39,66.1801,0.0,3.2472
d-009,PT02,682.0,-32,66.1801,153.1646374191317,2.1784
d-010,PT03,56000.0,-25,66.1801,4.5650408251547,2.0868
d-011,PT04,672.0,-30,66.1801,143.99471627154412,2.3458
d-005,PT05,956.0,-44,66.1801,61.81798712040866,2.0832
d-012,PT06,876.0,-64,66.1801,34.9263355878803,2.6302
d-013,PT07,826.0,-61,66.1801,54.4746060817494,2.1168
d-014,PT08,898.0,-61,66.1801,67.61021305300613,1.7199
d-015,PT09,909.0,-58,66.1801,61.51213441194066,1.607
d-004,PT10,1150.0,-71,66.1801,33.72866409685143,2.8304

File: data/Pt Foil/raw-data/intanimpedance_1k_20250530225447.csv
Channel Number,Channel Name,Impedance Magnitude at 1000 Hz (ohms),Impedance Phase at 1000 Hz (degrees),Temperature (C),Charge Injection Capacity @ 1000 us (uC/cm^2),Geometric Surface Area (mm^2)
d-008,PT01,3570.0,-40,66.2883,0.0,3.2472
d-009,PT02,581.0,-33,66.2883,241.44396734390864,2.1784
d-010,PT03,55100.0,-25,66.2883,4.779738822292147,2.0868
d-011,PT04,560.0,-30,66.2883,149.3394632195758,2.3458
d-005,PT05,959.0,-48,66.2883,62.816472742950246,2.0832
d-012,PT06,1440.0,-54,66.2883,26.91488801670647,2.6302
d-013,PT07,1430.0,-50,66.2883,36.67111854158206,2.1168
d-014,PT08,1450.0,-51,66.2883,48.23526692497295,1.7199
d-015,PT09,1490.0,-49,66.2883,43.19124920285282,1.607
d-004,PT10,1720.0,-61,66.2883,25.048633830648573,2.8304

File: data/Pt Foil/raw-data/intanimpedance_1k_20250531111235.csv
Channel Number,Channel Name,Impedance Magnitude at 1000 Hz (ohms),Impedance Phase at 1000 Hz (degrees),Temperature (C),Charge Injection Capacity @ 1000 us (uC/cm^2),Geometric Surface Area (mm^2)
d-008,PT01,3620.0,-40,66.4033,0.0,3.2472
d-009,PT02,593.0,-33,66.4033,241.44396734390864,2.1784
d-010,PT03,59100.0,-25,66.4033,4.247137299214655,2.0868
d-011,PT04,589.0,-31,66.4033,112.85855134436332,2.3458
d-005,PT05,1010.0,-48,66.4033,63.804336871231975,2.0832
d-012,PT06,1510.0,-53,66.4033,22.718967694405364,2.6302
d-013,PT07,1490.0,-50,66.4033,35.81342298874809,2.1168
d-014,PT08,1470.0,-50,66.4033,134.8043490902189,1.7199
d-015,PT09,1560.0,-48,66.4033,111.12281205636816,1.607
d-004,PT10,1760.0,-61,66.4033,27.98517197895211,2.8304

File: data/Pt Foil/raw-data/intanimpedance_1k_20250602000558.csv
Channel Number,Channel Name,Impedance Magnitude at 1000 Hz (ohms),Impedance Phase at 1000 Hz (degrees),Temperature (C),Charge Injection Capacity @ 1000 us (uC/cm^2),Geometric Surface Area (mm^2)
d-008,PT01,3610.0,-40,66.4514,0.0,3.2472
d-009,PT02,576.0,-30,66.4514,155.06004656159945,2.1784
d-010,PT03,59000.0,-25,66.4514,4.109727055701448,2.0868
d-011,PT04,681.0,-37,66.4514,90.71135547549883,2.3458
d-005,PT05,1020.0,-49,66.4514,62.46551539403633,2.0832
d-012,PT06,774.0,-62,66.4514,41.26916350321186,2.6302
d-013,PT07,771.0,-58,66.4514,51.496162567591554,2.1168
d-014,PT08,807.0,-58,66.4514,79.2650194643543,1.7199
d-015,PT09,992.0,-55,66.4514,61.874647255461895,1.607
d-004,PT10,1200.0,-70,66.4514,28.018258547326447,2.8304

File: data/Pt Foil/raw-data/intanimpedance_1k_20250602122345.csv
Channel Number,Channel Name,Impedance Magnitude at 1000 Hz (ohms),Impedance Phase at 1000 Hz (degrees),Temperature (C),Charge Injection Capacity @ 1000 us (uC/cm^2),Geometric Surface Area (mm^2)
d-008,PT01,3610.0,-40,66.3577,0.0,3.2472
d-009,PT02,566.0,-29,66.3577,160.81551267925124,2.1784
d-010,PT03,57900.0,-25,66.3577,3.87243235726704,2.0868
d-011,PT04,744.0,-42,66.3577,64.35298438453415,2.3458
d-005,PT05,1040.0,-49,66.3577,63.770235141224674,2.0832
d-012,PT06,838.0,-60,66.3577,41.89244938102867,2.6302
d-013,PT07,815.0,-59,66.3577,52.21465042893634,2.1168
d-014,PT08,853.0,-58,66.3577,70.83104116071016,1.7199
d-015,PT09,996.0,-55,66.3577,52.60399214972801,1.607
d-004,PT10,626.0,-67,66.3577,38.160311102248286,2.8304

File: data/Pt Foil/raw-data/intanimpedance_1k_20250603070417.csv
Channel Number,Channel Name,Impedance Magnitude at 1000 Hz (ohms),Impedance Phase at 1000 Hz (degrees),Temperature (C),Charge Injection Capacity @ 1000 us (uC/cm^2),Geometric Surface Area (mm^2)
d-008,PT01,3630.0,-40,66.4472,0.0,3.2472
d-009,PT02,574.0,-32,66.4472,132.7073192843844,2.1784
d-010,PT03,58000.0,-25,66.4472,3.8952213283686734,2.0868
d-011,PT04,761.0,-43,66.4472,69.6532805328941,2.3458
d-005,PT05,1050.0,-49,66.4472,59.23602973918534,2.0832
d-012,PT06,889.0,-56,66.4472,40.69447775249781,2.6302
d-013,PT07,835.0,-58,66.4472,58.04215065716608,2.1168
d-014,PT08,868.0,-58,66.4472,72.56683080858495,1.7199
d-015,PT09,901.0,-55,66.4472,58.98185821646037,1.607
d-004,PT10,854.0,-68,66.4472,39.02530949136688,2.8304

File: data/Pt Foil/raw-data/intanimpedance_1k_20250606155619.csv
Unnamed: 0,Channel Number,Channel Name,Impedance Magnitude at 1000 Hz (ohms),Impedance Phase at 1000 Hz (degrees),Temperature (C),Charge Injection Capacity @ 1000 us (uC/cm^2),Geometric Surface Area (mm^2)
10,d-008,PT01,6500.0,-36,66.2594,,3.2472
11,d-009,PT02,3330.0,-30,66.2594,,2.1784
12,d-010,PT03,42200.0,-25,66.2594,,2.0868
13,d-011,PT04,3430.0,-32,66.2594,,2.3458
14,d-005,PT05,3840.0,-37,66.2594,,2.0832
15,d-012,PT06,1780.0,-47,66.2594,,2.6302
16,d-013,PT07,1620.0,-45,66.2594,,2.1168
17,d-014,PT08,1450.0,-42,66.2594,,1.7199
18,d-015,PT09,4700.0,-39,66.2594,,1.607
19,d-004,PT10,1690.0,-55,66.2594,,2.8304

File: data/Pt Foil/raw-data/intanimpedance_1k_20250607080153.csv
Unnamed: 0,Channel Number,Channel Name,Impedance Magnitude at 1000 Hz (ohms),Impedance Phase at 1000 Hz (degrees),Temperature (C),Charge Injection Capacity @ 1000 us (uC/cm^2),Geometric Surface Area (mm^2)
10,d-008,PT01,3920.0,-39,66.3807,0.0,3.2472
11,d-009,PT02,796.0,-26,66.3807,115.20452555157836,2.1784
12,d-010,PT03,44300.0,-25,66.3807,5.068181929884052,2.0868
13,d-011,PT04,971.0,-37,66.3807,46.81328987322845,2.3458
14,d-005,PT05,1280.0,-43,66.3807,63.18920248000637,2.0832
15,d-012,PT06,800.0,-60,66.3807,38.94880813243798,2.6302
16,d-013,PT07,946.0,-57,66.3807,56.81501589235577,2.1168
17,d-014,PT08,602.0,-58,66.3807,66.41249530711919,1.7199
18,d-015,PT09,6500.0,-27,66.3807,26.188582169503345,1.607
19,d-004,PT10,927.0,-71,66.3807,31.56345721535688,2.8304

File: data/Pt Foil/raw-data/intanimpedance_1k_20250608200108.csv
Unnamed: 0,Channel Number,Channel Name,Impedance Magnitude at 1000 Hz (ohms),Impedance Phase at 1000 Hz (degrees),Temperature (C),Charge Injection Capacity @ 1000 us (uC/cm^2),Geometric Surface Area (mm^2)
10,d-008,PT01,3960.0,-39,66.4216,0.0,3.2472
11,d-009,PT02,836.0,-29,66.4216,102.66117520767617,2.1784
12,d-010,PT03,51400.0,-26,66.4216,6.163499592786272,2.0868
13,d-011,PT04,1040.0,-38,66.4216,41.26118924783325,2.3458
14,d-005,PT05,1350.0,-43,66.4216,57.8114761582548,2.0832
15,d-012,PT06,1930.0,-46,66.4216,23.89452688593583,2.6302
16,d-013,PT07,1960.0,-43,66.4216,31.595742692681085,2.1168
17,d-014,PT08,1670.0,-42,66.4216,40.27598675396924,1.7199
18,d-015,PT09,12200.0,-23,66.4216,18.57785446102865,1.607
19,d-004,PT10,1960.0,-54,66.4216,16.094584301100575,2.8304
