Repository: brianna-thielen/Lifetime-Testing

# Lifetime-Testing
Electrode testing (EIS and VT), IDE testing (EIS), and humidity sensor monitoring (I2C and resistive) plus data analysis for accelerated lifetime testing

Note: Automatic Windows update is disabled on this machine to prevent unwanted restarts. Check for updates periodically.

Instructions for starting testing:
1. Ensure all hardware is connected and turned on
2. Open Visual Studio Code to Lifetime-Testing repository
3. Open Intan RHX software
4. Select the RHS 128ch Stim/Recording Controller
5. Select the 30 kHz sample rate and +/- 2.550 mA stimulation range
6. Click Network -> Remote TCP Control
7. In the "Commands" tab, click "Connect"
8.

File: data/Pt Foil/PT03_data_summary.csv
,Measurement Datetime,Pulsing On,Temperature (C),Real Days,Impedance Magnitude at 1000 Hz (ohms),Impedance Phase at 1000 Hz (degrees),Geometric Surface Area (mm^2),Charge Injection Capacity @ 1000 us (uC/cm^2)
0,2024-12-13 18:17:26,False,65.1727,36.4405787037037,599.0,-19.0,,
1,2024-12-13 18:17:36,True,65.1727,36.44069444444444,,,,
2,2024-12-13 23:59:53,False,65.2242,36.6783912037037,861.0,-24.0,,
3,2024-12-14 00:00:03,True,65.2242,36.67850694444444,,,,
4,2024-12-14 05:59:54,False,65.511,36.92840277777778,1100.0,-26.0,,
5,2024-12-14 06:00:04,True,65.511,36.92851851851852,,,,
6,2024-12-14 11:59:54,False,65.2471,37.17840277777778,343.0,-33.0,,
7,2024-12-14 12:00:04,True,65.2471,37.17851851851852,,,,
8,2024-12-14 17:59:53,False,65.4507,37.4283912037037,319.0,-38.0,,
9,2024-12-14 18:00:03,True,65.4507,37.42850694444444,,,,
10,2024-12-14 23:59:53,False,65.5618,37.6783912037037,371.0,-30.0,,
11,2024-12-15 00:00:03,True,65.5618,37.67850694444444,,,,
12,2024-12-15 05:59:55,False,65.4346,37.92841435185185,326.0,-35.0,,
13,2024-12-15 06:00:05,True,65.4346,37.9285300925926,,,,
14,2024-12-15 11:59:54,False,65.32,38.17840277777778,343.0,-34.0,,
15,2024-12-15 12:00:04,True,65.32,38.17851851851852,,,,
16,2024-12-15 17:59:54,False,65.4453,38.42840277777778,345.0,-34.0,,
17,2024-12-15 18:00:04,True,65.4453,38.42851851851852,,,,
18,2024-12-15 23:59:53,False,65.5861,38.6783912037037,331.0,-36.0,,
19,2024-12-16 00:00:03,True,65.5861,38.67850694444444,,,,
20,2024-12-16 05:59:54,False,65.4199,38.92840277777778,355.0,-37.0,,
21,2024-12-16 06:00:04,True,65.4199,38.92851851851852,,,,
22,2024-12-16 11:59:54,False,65.4039,39.17840277777778,301.0,-41.0,,
23,2024-12-16 12:00:04,True,65.4039,39.17851851851852,,,,
24,2024-12-16 18:24:31,False,65.3335,39.44549768518519,417.0,-35.0,,
25,2024-12-16 18:24:41,True,65.3335,39.44561342592593,,,,
26,2024-12-16 23:59:54,False,65.52,39.67840277777778,789.0,-35.0,,
27,2024-12-17 00:00:04,True,65.52,39.67851851851852,,,,
28,2024-12-17 05:59:53,False,65.5912,39.9283912037037,532.0,-31.0,,
29,2024-12-17 06:00:03,True,65.5912,39.92850694444444,,,,
30,2024-12-17 12:08:46,False,65.3523,40.184560185185184,11600.0,-39.0,2.0868,
31,2024-12-17 12:08:56,True,65.3523,40.18467592592592,,,,
32,2024-12-17 12:19:29,False,65.2,40.192002314814815,11500.0,-39.0,,
33,2024-12-17 12:19:39,True,65.2,40.19211805555556,,,,
34,2024-12-17 17:53:41,False,65.3001,40.42408564814815,326.0,-35.0,2.0868,
35,2024-12-17 17:53:51,True,65.3001,40.42420138888889,,,,
36,2024-12-18 14:27:02,False,65.4668,41.2805787037037,543.0,-33.0,2.0868,50.50708742824175
37,2024-12-18 14:35:02,True,65.4668,41.28613425925926,,,,
38,2024-12-19 00:08:03,False,65.682,41.6840625,534.0,-35.0,2.0868,62.41754896323215
39,2024-12-19 00:16:03,True,65.682,41.68961805555556,,,,
40,2024-12-19 06:15:15,False,65.6215,41.9390625,427.0,-42.0,2.0868,51.69287536308861
41,2024-12-19 06:23:15,True,65.6215,41.94461805555556,,,,
42,2024-12-20 08:43:25,False,65.5723,43.04195601851851,588.0,-34.0,2.0868,45.361914224437335
43,2024-12-20 08:51:25,True,65.5723,43.04751157407407,,,,
44,2024-12-20 14:50:38,False,65.0635,43.29696759259259,605.0,-33.0,2.0868,40.124903329385866
45,2024-12-20 14:58:38,True,65.0635,43.30252314814815,,,,
46,2024-12-21 09:12:14,False,65.6232,44.0619675925926,1140.0,-43.0,2.0868,40.14924920328111
47,2024-12-21 09:20:14,True,65.6232,44.06752314814815,,,,
48,2024-12-22 09:41:03,False,65.5884,45.08197916666666,429.0,-43.0,2.0868,47.56009981291624
49,2024-12-22 09:49:03,True,65.5884,45.08753472222222,,,,
50,2024-12-22 15:48:15,False,65.109,45.33697916666667,502.0,-43.0,2.0868,48.29397366944337
51,2024-12-22 15:56:15,True,65.109,45.34253472222222,,,,
52,2024-12-22 21:55:27,False,65.5542,45.59197916666667,585.0,-39.0,2.0868,42.77998966970851
53,2024-12-22 22:03:27,True,65.5542,45.59753472222221,,,,
54,2024-12-23 04:02:39,False,65.1278,45.84697916666666,567.0,-37.0,2.0868,39.85657730826235
55,2024-12-23 04:10:39,True,65.1278,45.852534722222224,,,,
56,2024-12-23 10:09:52,False,65.1222,46.101990740740746,528.0,-36.0,2.0868,44.439103106176205
57,2024-12-23 10:17:52,True,65.1222,46.1075462962963,,,,
58,2024-12-23 17:16:00,False,66.3903,46.39791666666667,661.0,-31.0,2.0868,41.98103895792556
59,2024-12-23 17:24:00,True,66.3903,46.40347222222223,,,,
60,2024-12-24 05:29:31,False,67.0925,46.90730324074074,1070.0,-25.0,2.0868,40.88873652703209
61,2024-12-24 05:37:31,True,67.0925,46.91285879629629,,,,
62,2024-12-24 17:43:02,False,66.6084,47.416689814814816,883.0,-27.0,2.0868,42.814267728476
63,2024-12-24 17:51:02,True,66.6084,47.422245370370376,,,,
64,2024-12-25 05:56:32,False,67.1894,47.92606481481482,804.0,-27.0,2.0868,52.06908554843409
65,2024-12-25 06:04:32,True,67.1894,47.931620370370375,,,,
66,2024-12-25 18:10:03,False,66.9325,48.435451388888886,887.0,-26.0,2.0868,50.38804569468231
67,2024-12-25 18:18:03,True,66.9325,48.441006944444446,,,,
68,2024-12-26 06:23:34,False,67.0952,48.94483796296296,1230.0,-25.0,2.0868,51.923879207983454
69,2024-12-26 06:31:34,True,67.0952,48.95039351851852,,,,
70,2024-12-26 18:37:05,False,66.8218,49.45422453703703,1010.0,-25.0,2.0868,52.7429687317051
71,2024-12-26 18:45:05,True,66.8218,49.45978009259259,,,,
72,2024-12-27 06:50:36,False,66.6903,49.96361111111111,1010.0,-25.0,2.0868,53.55902258280274
73,2024-12-27 06:58:36,True,66.6903,49.969166666666666,,,,
74,2024-12-27 19:04:06,False,66.8719,50.47298611111111,757.0,-32.0,2.0868,66.48325421791166
75,2024-12-27 19:12:06,True,66.8719,50.47854166666667,,,,
76,2024-12-28 07:17:37,False,67.117,50.98237268518519,3910.0,-27.0,2.0868,57.039854912196624
77,2024-12-28 07:25:37,True,67.117,50.987928240740736,,,,
78,2024-12-28 19:31:08,False,66.9444,51.49175925925925,1190.0,-20.0,2.0868,77.82010305511736
79,2024-12-28 19:39:08,True,66.9444,51.497314814814814,,,,
80,2024-12-29 07:44:39,False,67.2424,52.00114583333333,800.0,-28.0,2.0868,62.17653824035916
81,2024-12-29 07:52:39,True,67.2424,52.00670138888888,,,,
82,2024-12-29 19:58:10,False,67.245,52.51053240740742,4290.0,-23.0,2.0868,56.526739505460206
83,2024-12-29 20:06:10,True,67.245,52.51608796296296,,,,
84,2024-12-30 08:11:40,False,67.36,53.01990740740741,508.0,-33.0,2.0868,67.2171642134041
85,2024-12-30 08:19:40,True,67.36,53.02546296296296,,,,
86,2024-12-30 10:50:11,False,66.8305,53.12998842592592,499.0,-37.0,2.0868,68.78195707973711
87,2024-12-30 10:58:11,True,66.8305,53.13554398148148,,,,
88,2024-12-30 23:03:43,False,66.3761,53.63938657407408,595.0,-31.0,2.0868,70.18475103581085
89,2024-12-30 23:11:43,True,66.3761,53.64494212962962,,,,
90,2024-12-31 11:17:12,False,66.2141,54.14875,491.0,-39.0,2.0868,62.42904115245139
91,2024-12-31 11:25:12,True,66.2141,54.15430555555556,,,,
92,2024-12-31 17:47:34,False,65.9033,54.41983796296296,454.0,-41.0,2.0868,55.80351218648988
93,2024-12-31 17:55:34,True,65.9033,54.42539351851852,,,,
94,2025-01-01 06:01:05,False,65.957,54.92922453703704,836.0,-29.0,2.0868,54.045380703707146
95,2025-01-01 06:09:05,True,65.957,54.93478009259258,,,,
96,2025-01-01 18:14:36,False,66.0742,55.43861111111112,984.0,-29.0,2.0868,48.33716695418736
97,2025-01-01 18:22:36,True,66.0742,55.44416666666667,,,,
98,2025-01-02 06:28:05,False,65.963,55.94797453703704,913.0,-26.0,2.0868,48.29403871956585
99,2025-01-02 06:36:05,True,65.963,55.95353009259259,,,,
100,2025-01-02 18:41:36,False,66.2262,56.45736111111111,870.0,-29.0,2.0868,48.95150469618595
101,2025-01-02 18:49:36,True,66.2262,56.46291666666667,,,,
102,2025-01-03 06:55:07,False,66.2172,56.96674768518519,17600.0,-35.0,2.0868,47.3901021460502
103,2025-01-03 07:03:07,True,66.2172,56.972303240740736,,,,
104,2025-01-03 19:08:36,False,66.0598,57.47611111111112,904.0,-33.0,2.0868,45.07595561171877
105,2025-01-03 19:16:36,True,66.0598,57.48166666666668,,,,
106,2025-01-04 07:22:07,False,66.2078,57.98549768518519,3110.0,-26.0,2.0868,41.20875656429633
107,2025-01-04 07:30:07,True,66.2078,57.99105324074074,,,,
108,2025-01-04 19:35:38,False,66.1253,58.49488425925926,3430.0,11.0,2.0868,72.19535411024289
109,2025-01-04 19:43:38,True,66.1253,58.50043981481482,,,,
110,2025-01-05 07:49:09,False,66.2774,59.00427083333333,20900.0,-41.0,2.0868,72.35456703541492
111,2025-01-05 07:57:09,True,66.2774,59.00982638888888,,,,
112,2025-01-05 20:02:40,False,66.2296,59.51365740740741,22700.0,-43.0,2.0868,73.32470098427197
113,2025-01-05 20:10:40,True,66.2296,59.51921296296297,,,,
114,2025-01-06 09:03:28,False,66.0776,60.05587962962963,681.0,-31.0,2.0868,77.12989067968698
115,2025-01-06 09:11:28,True,66.0776,60.06143518518518,,,,
116,2025-01-06 21:16:41,False,66.0659,60.56505787037037,691.0,-35.0,2.0868,61.08814118826671
117,2025-01-06 21:24:41,True,66.0659,60.57061342592593,,,,
118,2025-01-07 09:29:54,False,66.0478,61.07423611111111,860.0,-29.0,2.0868,43.16523259726603
119,2025-01-07 09:37:54,True,66.0478,61.079791666666665,,,,
120,2025-01-07 21:43:05,False,66.0096,61.583391203703705,787.0,-31.0,2.0868,50.315268400385335
121,2025-01-07 21:51:05,True,66.0096,61.58894675925925,,,,
122,2025-01-08 09:56:17,False,66.2866,62.09255787037037,827.0,-25.0,2.0868,61.13360399969675
123,2025-01-08 10:04:17,True,66.2866,62.09811342592593,,,,
124,2025-01-08 22:09:29,False,66.3123,62.60172453703704,857.0,-27.0,2.0868,60.81874166981781
125,2025-01-08 22:17:29,True,66.3123,62.6072800925926,,,,
126,2025-01-09 10:22:41,False,66.0218,63.11089120370371,1020.0,-24.0,2.0868,52.17564604622216
127,2025-01-09 10:30:41,True,66.0218,63.11644675925925,,,,
128,2025-01-09 22:35:53,False,66.3049,63.62005787037037,1390.0,-22.0,2.0868,54.933575146352304
129,2025-01-09 22:43:53,True,66.3049,63.62561342592593,,,,
130,2025-01-10 10:34:32,False,66.0527,64.11912037037037,16800.0,-32.0,2.0868,39.72664762373683
131,2025-01-10 10:42:32,True,66.0527,64.12467592592593,,,,
132,2025-01-10 11:00:10,False,66.0821,64.13692129629631,1430.0,-19.0,2.0868,43.97368339137287
133,2025-01-10 11:08:10,True,66.0821,64.14247685185185,,,,
134,2025-01-10 23:13:21,False,24.4907,64.64607638888889,750.0,-29.0,2.0868,56.903466477940704
135,2025-01-10 23:21:21,True,24.4907,64.65163194444445,,,,
136,2025-01-11 11:26:35,False,25.1933,65.1552662037037,1190.0,-25.0,2.0868,59.4222291030902
137,2025-01-11 11:34:35,True,25.1933,65.16082175925926,,,,
138,2025-01-11 23:39:46,False,25.311,65.6644212962963,1050.0,-25.0,2.0868,60.761260127063736
139,2025-01-11 23:47:46,True,25.311,65.66997685185184,,,,
140,2025-01-12 11:52:58,False,25.2617,66.17358796296296,29300.0,-37.0,2.0868,105.82820955161591
141,2025-01-12 12:00:58,True,25.2617,66.17914351851852,,,,
142,2025-01-13 00:06:09,False,26.096,66.68274305555555,1410.0,-23.0,2.0868,78.7853942408167
143,2025-01-13 00:14:09,True,26.096,66.68829861111111,,,,
144,2025-01-13 12:19:22,False,25.5715,67.1919212962963,12200.0,-30.0,2.0868,58.23372493249304
145,2025-01-13 12:27:22,True,25.5715,67.19747685185185,,,,
146,2025-01-14 00:32:34,False,22.6711,67.70108796296296,1840.0,-23.0,2.0868,41.150520645297945
147,2025-01-14 00:40:34,True,22.6711,67.70664351851852,,,,
148,2025-01-14 17:59:38,False,65.343,68.42821759259259,47600.0,-42.0,2.0868,58.30652713384779
149,2025-01-14 18:07:38,True,65.343,68.43377314814815,,,,
150,2025-01-15 09:19:33,False,65.4897,69.0670486111111,21500.0,-34.0,2.0868,64.5277642618534
151,2025-01-15 09:27:33,True,65.4897,69.07260416666666,,,,
152,2025-01-15 09:57:29,False,65.3653,69.0933912037037,2430.0,-24.0,2.0868,36.60138706910463
153,2025-01-15 10:05:29,True,65.3653,69.09894675925926,,,,
154,2025-01-21 12:11:30,False,66.3773,75.18645833333333,1070.0,-41.0,2.0868,44.35661520768315
155,2025-01-21 12:19:30,True,66.3773,75.1920138888889,,,,
156,2025-01-21 19:01:31,False,65.639,75.47119212962963,522.0,-41.0,2.0868,55.90819952522785
157,2025-01-21 19:09:31,True,65.639,75.47674768518517,,,,
158,2025-01-22 07:14:45,False,66.622,75.98038194444445,520.0,-40.0,2.0868,54.767328703495856
159,2025-01-22 07:22:45,True,66.622,75.98593749999999,,,,
160,2025-01-22 15:50:55,False,65.7149,76.33883101851852,538.0,-40.0,2.0868,53.62830096872352
161,2025-01-22 15:58:55,True,65.7149,76.34438657407408,,,,
162,2025-01-23 04:04:07,False,66.5965,76.84799768518518,507.0,-40.0,2.0868,54.49726225696232
163,2025-01-23 04:12:07,True,66.5965,76.85355324074074,,,,
164,2025-01-23 16:17:18,False,66.4359,77.35715277777778,552.0,-39.0,2.0868,53.555734777901584
165,2025-01-23 16:25:18,True,66.4359,77.36270833333334,,,,
166,2025-01-24 04:30:29,False,66.6828,77.86630787037038,481.0,-40.0,2.0868,48.36498672543617
167,2025-01-24 04:38:29,True,66.6828,77.87186342592592,,,,
168,2025-01-24 16:53:31,False,66.3322,78.38230324074074,1140.0,-34.0,2.0868,33.6736769252574
169,2025-01-24 17:01:31,True,66.3322,78.3878587962963,,,,
170,2025-01-25 05:06:43,False,66.4081,78.8914699074074,493.0,-41.0,2.0868,48.95173887665054
171,2025-01-25 05:14:43,True,66.4081,78.89702546296296,,,,
172,2025-01-25 17:19:55,False,66.4112,79.40063657407408,520.0,-40.0,2.0868,28.718113511597448
173,2025-01-25 17:27:55,True,66.4112,79.40619212962963,,,,
174,2025-01-26 05:33:08,False,66.3926,79.90981481481482,530.0,-40.0,2.0868,42.5260872695074
175,2025-01-26 05:41:08,True,66.3926,79.91537037037037,,,,
176,2025-01-26 17:46:20,False,66.4316,80.41898148148148,474.0,-41.0,2.0868,47.40809934803468
177,2025-01-26 17:54:20,True,66.4316,80.42453703703704,,,,
178,2025-01-27 05:59:31,False,66.5523,80.92813657407407,507.0,-40.0,2.0868,48.95194256897127
179,2025-01-27 06:07:31,True,66.5523,80.93369212962962,,,,
180,2025-01-27 18:12:43,False,66.4219,81.43730324074073,562.0,-39.0,2.0868,29.88595034234802
181,2025-01-27 18:20:43,True,66.4219,81.44285879629629,,,,
182,2025-01-28 06:25:56,False,66.5638,81.94648148148148,506.0,-40.0,2.0868,31.45397443270205
183,2025-01-28 06:33:56,True,66.5638,81.95203703703704,,,,
184,2025-01-28 18:39:08,False,66.5293,82.45564814814814,456.0,-41.0,2.0868,35.71219481732759
185,2025-01-28 18:47:08,True,66.5293,82.4612037037037,,,,
186,2025-01-29 06:52:19,False,66.4597,82.96480324074074,985.0,-37.0,2.0868,32.351764678467944
187,2025-01-29 07:00:19,True,66.4597,82.9703587962963,,,,
188,2025-01-29 19:05:31,False,66.4938,83.47396990740741,980.0,-37.0,2.0868,33.52378794812917
189,2025-01-29 19:13:31,True,66.4938,83.47952546296297,,,,
190,2025-01-30 07:18:43,False,66.4445,83.98313657407407,1050.0,-35.0,2.0868,34.7234825262339
191,2025-01-30 07:26:43,True,66.4445,83.98869212962963,,,,
192,2025-01-30 19:31:55,False,66.5375,84.49230324074075,1040.0,-36.0,2.0868,35.5062903139828
193,2025-01-30 19:39:55,True,66.5375,84.4978587962963,,,,
194,2025-01-31 07:45:07,False,66.4854,85.00146990740741,848.0,-37.0,2.0868,37.33128382065052
195,2025-01-31 07:53:07,True,66.4854,85.00702546296297,,,,
196,2025-01-31 12:16:50,False,66.533,85.19016203703704,862.0,-37.0,2.0868,37.91912881399842
197,2025-01-31 12:24:50,True,66.533,85.19571759259259,,,,
198,2025-02-01 00:30:02,False,66.4238,85.69932870370371,810.0,-39.0,2.0868,38.50804930279375
199,2025-02-01 00:38:02,True,66.4238,85.70488425925926,,,,
200,2025-02-01 12:43:15,False,66.5243,86.20850694444444,777.0,-39.0,2.0868,39.0969697915891
201,2025-02-01 12:51:15,True,66.5243,86.2140625,,,,
202,2025-02-02 00:56:27,False,66.5257,86.7176736111111,1720.0,-29.0,2.0868,37.27359163186424
203,2025-02-02 01:04:27,True,66.5257,86.72322916666667,,,,
204,2025-02-02 13:09:39,False,66.461,87.22684027777778,823.0,-39.0,2.0868,39.27832087407082
205,2025-02-02 13:17:39,True,66.461,87.23239583333333,,,,
206,2025-02-03 01:22:50,False,66.5334,87.73599537037036,1480.0,-49.0,2.0868,45.3295168969481
207,2025-02-03 01:30:50,True,66.5334,87.74155092592592,,,,
208,2025-02-03 13:36:04,False,66.5002,88.24518518518518,1150.0,-74.0,2.0868,68.04922762369895
209,2025-02-03 13:44:04,True,66.5002,88.25074074074074,,,,
210,2025-02-04 01:49:15,False,66.4611,88.75434027777777,481.0,-47.0,2.0868,68.96123619528923
211,2025-02-04 01:57:15,True,66.4611,88.75989583333335,,,,
212,2025-02-05 11:08:41,False,66.1841,90.14283564814816,1000.0,-36.0,2.0868,45.05079113964904
213,2025-02-05 11:16:41,True,66.1841,90.1483912037037,,,,
214,2025-02-05 23:21:54,False,66.3427,90.65201388888887,612.0,-38.0,2.0868,53.664490928368224
215,2025-02-05 23:29:54,True,66.3427,90.65756944444443,,,,
216,2025-02-06 11:35:06,False,66.3587,91.16118055555556,569.0,-39.0,2.0868,63.82675156141664
217,2025-02-06 11:43:06,True,66.3587,91.1667361111111,,,,
218,2025-02-06 23:48:18,False,66.3816,91.67034722222222,623.0,-39.0,2.0868,65.9067786727455
219,2025-02-06 23:56:18,True,66.3816,91.67590277777776,,,,
220,2025-02-07 12:01:31,False,66.3657,92.17952546296296,622.0,-38.0,2.0868,67.90821340259286
221,2025-02-07 12:09:31,True,66.3657,92.18508101851852,,,,
222,2025-02-10 10:46:52,False,66.3938,95.1276851851852,590.0,-39.0,2.0868,0.8067870610098586
223,2025-02-10 10:54:52,True,66.3938,95.13324074074076,,,,
224,2025-02-10 23:00:04,False,66.3074,95.63685185185186,786.0,-33.0,2.0868,-2.3407204258367127
225,2025-02-10 23:08:04,True,66.3074,95.64240740740742,,,,
226,2025-02-11 11:13:17,False,66.3155,96.14603009259258,473.0,-39.0,2.0868,6.427346852882359
227,2025-02-11 11:21:17,True,66.3155,96.15158564814816,,,,
228,2025-02-11 23:26:29,False,66.2799,96.65519675925924,529.0,-38.0,2.0868,-26.47410094223351
229,2025-02-11 23:34:29,True,66.2799,96.6607523148148,,,,
230,2025-02-12 11:39:41,False,66.3794,97.16436342592591,496.0,-41.0,2.0868,4.073222158328533
231,2025-02-12 11:47:41,True,66.3794,97.16991898148147,,,,
232,2025-02-13 09:43:22,False,66.5369,98.08358796296297,523.0,-39.0,2.0868,65.03700918594663
233,2025-02-13 09:51:22,True,66.5369,98.08914351851853,,,,
234,2025-02-14 17:04:25,False,66.3664,99.38987268518518,529.0,-38.0,2.0868,28.63192774454783
235,2025-02-14 17:12:25,True,66.3664,99.39542824074071,,,,
236,2025-02-15 05:17:39,False,66.0362,99.8990625,460.0,-38.0,2.0868,56.81868447825061
237,2025-02-15 05:25:39,True,66.0362,99.90461805555556,,,,
238,2025-02-15 17:31:16,False,66.1148,100.40851851851852,697.0,-36.0,2.0868,61.41952399087843
239,2025-02-15 17:39:16,True,66.1148,100.41407407407408,,,,
240,2025-02-16 05:44:54,False,66.2667,100.91798611111112,650.0,-36.0,2.0868,76.26346862891293
241,2025-02-16 05:52:54,True,66.2667,100.92354166666668,,,,
242,2025-02-16 17:58:32,False,66.1624,101.42745370370368,530.0,-38.0,2.0868,91.9996365866138
243,2025-02-16 18:06:32,True,66.1624,101.43300925925926,,,,
244,2025-02-17 06:12:10,False,66.145,101.93692129629628,648.0,-37.0,2.0868,76.74672496935304
245,2025-02-17 06:20:10,True,66.145,101.94247685185184,,,,
246,2025-02-17 17:50:43,False,66.2426,102.42202546296296,528.0,-39.0,2.0868,93.92702225372
247,2025-02-17 17:58:43,True,66.2426,102.42758101851852,,,,
248,2025-02-18 06:04:12,False,66.2226,102.93138888888888,605.0,-36.0,2.0868,93.3228645994538
249,2025-02-18 06:12:12,True,66.2226,102.93694444444444,,,,
250,2025-02-18 18:15:23,False,66.2265,103.4391550925926,574.0,-39.0,2.0868,82.62488447643652
251,2025-02-18 18:23:23,True,66.2265,103.44471064814816,,,,
252,2025-02-19 06:28:37,False,66.2509,103.94834490740742,576.0,-39.0,2.0868,79.07301537296706
253,2025-02-19 06:36:37,True,66.2509,103.95390046296296,,,,
254,2025-02-20 16:52:22,False,66.4104,105.38150462962962,565.0,-41.0,2.0868,95.00727462130855
255,2025-02-20 17:00:22,True,66.4104,105.3870601851852,,,,
256,2025-02-21 05:05:35,False,66.47,105.89068287037036,551.0,-37.0,2.0868,96.51606694786727
257,2025-02-21 05:13:35,True,66.47,105.89623842592594,,,,
258,2025-02-21 15:45:45,False,66.2979,106.33524305555557,1120.0,-34.0,2.0868,93.7428219535359
259,2025-02-21 15:53:45,True,66.2979,106.34079861111113,,,,
260,2025-02-22 03:58:56,False,66.4813,106.84439814814812,556.0,-39.0,2.0868,89.74340993023289
261,2025-02-22 04:06:56,True,66.4813,106.84995370370368,,,,
262,2025-02-22 16:12:08,False,66.516,107.35356481481482,554.0,-40.0,2.0868,94.46889606464988
263,2025-02-22 16:20:08,True,66.516,107.35912037037036,,,,
264,2025-02-23 04:25:20,False,66.4186,107.86273148148148,541.0,-38.0,2.0868,78.02535124047904
265,2025-02-23 04:33:20,True,66.4186,107.86828703703704,,,,
266,2025-02-23 16:38:31,False,66.4792,108.37188657407408,519.0,-41.0,2.0868,82.20823427092199
267,2025-02-23 16:46:31,True,66.4792,108.37744212962964,,,,
268,2025-02-24 04:51:43,False,66.4647,108.88105324074075,5170.0,166.0,2.0868,112.51824656078226
269,2025-02-24 04:59:43,True,66.4647,108.8866087962963,,,,
270,2025-02-24 17:04:54,False,66.4732,109.39020833333332,502.0,-36.0,2.0868,98.22103381220178
271,2025-02-24 17:12:54,True,66.4732,109.3957638888889,,,,
272,2025-02-25 05:18:07,False,66.5606,109.89938657407409,482.0,-37.0,2.0868,95.83102748571504
273,2025-02-25 05:26:07,True,66.5606,109.90494212962962,,,,
274,2025-02-25 17:31:19,False,66.4015,110.40855324074074,446.0,-37.0,2.0868,98.02512811284366
275,2025-02-25 17:39:19,True,66.4015,110.4141087962963,,,,
276,2025-02-26 05:44:30,False,66.4321,110.91770833333334,457.0,-34.0,2.0868,106.65421254239604
277,2025-02-26 05:52:30,True,66.4321,110.92326388888888,,,,
278,2025-02-26 17:36:30,False,65.8686,111.4121527777778,1100.0,-28.0,2.0868,99.81742097127142
279,2025-02-26 17:44:30,True,65.8686,111.41770833333334,,,,
280,2025-02-27 05:49:43,False,65.5319,111.92133101851852,883.0,-42.0,2.0868,120.41786900985042
281,2025-02-27 05:57:43,True,65.5319,111.92688657407408,,,,
282,2025-02-27 18:02:55,False,65.5857,112.43049768518516,449.0,-35.0,2.0868,-22811334977517.73
283,2025-02-27 18:10:55,True,65.5857,112.43605324074076,,,,
284,2025-02-28 06:16:08,False,65.5884,112.93967592592593,438.0,-36.0,2.0868,-22.06175078519459
285,2025-02-28 06:24:08,True,65.5884,112.94523148148149,,,,
286,2025-02-28 18:29:20,False,65.5315,113.4488425925926,914.0,-46.0,2.0868,-22.06175078519459
287,2025-02-28 18:37:20,True,65.5315,113.45439814814814,,,,
288,2025-03-01 06:42:34,False,65.5964,113.95803240740742,435.0,-38.0,2.0868,4.073222158328541
289,2025-03-01 06:50:34,True,65.5964,113.96358796296296,,,,
290,2025-03-01 18:55:46,False,65.6446,114.46719907407407,425.0,-37.0,2.0868,-22.06175078519459
291,2025-03-01 19:03:46,True,65.6446,114.47275462962962,,,,
292,2025-03-02 07:08:58,False,65.6131,114.97636574074076,420.0,-36.0,2.0868,-21.82214948176353
293,2025-03-02 07:16:58,True,65.6131,114.9819212962963,,,,
294,2025-03-02 19:22:10,False,65.7318,115.4855324074074,422.0,-37.0,2.0868,-21.82214948176353
295,2025-03-02 19:30:10,True,65.7318,115.49108796296296,,,,
296,2025-03-03 07:35:24,False,65.7415,115.99472222222222,431.0,-38.0,2.0868,-22.06175078519459
297,2025-03-03 07:43:24,True,65.7415,116.00027777777778,,,,
298,2025-03-03 19:48:36,False,65.6726,116.50388888888888,421.0,-38.0,2.0868,4.073222158328541
299,2025-03-03 19:56:36,True,65.6726,116.50944444444444,,,,
300,2025-03-04 08:01:48,False,65.798,117.01305555555554,472.0,-38.0,2.0868,4.073222158328541
301,2025-03-04 08:09:48,True,65.798,117.0186111111111,,,,
302,2025-03-04 20:15:00,False,65.6835,117.52222222222224,525.0,-37.0,2.0868,4.073222158333699
303,2025-03-04 20:23:00,True,65.6835,117.52777777777776,,,,
304,2025-03-05 08:28:13,False,65.6384,118.03140046296296,525.0,-36.0,2.0868,-22.06175078519459
305,2025-03-05 08:36:13,True,65.6384,118.03695601851852,,,,
306,2025-03-05 20:41:25,False,65.7066,118.54056712962962,677.0,-33.0,2.0868,29.968593798420585
307,2025-03-05 20:49:25,True,65.7066,118.54612268518518,,,,
308,2025-03-06 08:54:37,False,65.7323,119.04973379629632,601.0,-35.0,2.0868,50.82035800122102
309,2025-03-06 09:02:37,True,65.7323,119.05528935185184,,,,
310,2025-03-07 14:15:46,False,65.7672,120.27275462962965,594.0,-34.0,2.0868,149.43445419036945
311,2025-03-07 14:23:46,True,65.7672,120.2783101851852,,,,
312,2025-03-07 15:51:15,False,65.855,120.3390625,578.0,-36.0,2.0868,130.71144506910613
313,2025-03-07 15:59:15,True,65.855,120.34461805555556,,,,
314,2025-03-08 04:04:27,False,65.8353,120.84822916666668,622.0,-34.0,2.0868,97.77770424189728
315,2025-03-08 04:12:27,True,65.8353,120.85378472222224,,,,
316,2025-03-08 16:17:40,False,65.7364,121.3574074074074,619.0,-34.0,2.0868,93.6099815835198
317,2025-03-08 16:25:40,True,65.7364,121.36296296296295,,,,
318,2025-03-09 04:30:52,False,65.8808,121.86657407407408,834.0,-34.0,2.0868,75.04076908332364
319,2025-03-09 04:38:52,True,65.8808,121.87212962962964,,,,
320,2025-03-09 16:44:06,False,65.7761,122.3757638888889,809.0,-34.0,2.0868,78.99573878298045
321,2025-03-09 16:52:06,True,65.7761,122.38131944444444,,,,
322,2025-03-10 04:57:18,False,65.9182,122.88493055555556,828.0,-33.0,2.0868,83.12440099674947
323,2025-03-10 05:05:18,True,65.9182,122.8904861111111,,,,
324,2025-03-10 17:10:30,False,65.9185,123.39409722222224,789.0,-33.0,2.0868,87.55916309110286
325,2025-03-10 17:18:30,True,65.9185,123.39965277777776,,,,
326,2025-03-11 05:23:43,False,65.948,123.90327546296298,525.0,-35.0,2.0868,131.48787084958155
327,2025-03-11 05:31:43,True,65.948,123.90883101851853,,,,
328,2025-03-11 17:36:55,False,65.7314,124.4124421296296,714.0,-31.0,2.0868,134.53009611854648
329,2025-03-11 17:44:55,True,65.7314,124.41799768518518,,,,
330,2025-03-12 12:54:35,False,65.5748,125.21637731481484,736.0,-30.0,2.0868,119.0634169357616
331,2025-03-12 13:02:35,True,65.5748,125.22193287037038,,,,
332,2025-03-19 17:20:47,False,65.4647,132.40123842592592,992.0,-31.0,2.0868,83.90395305288932
333,2025-03-19 17:28:47,True,65.4647,132.40679398148148,,,,
334,2025-03-20 05:34:01,False,65.9352,132.91042824074074,936.0,-33.0,2.0868,73.66140046058888
335,2025-03-20 05:42:01,True,65.9352,132.9159837962963,,,,
336,2025-03-20 17:39:50,False,65.1878,133.41446759259262,764.0,-33.0,2.0868,88.37742864649667
337,2025-03-20 17:47:50,True,65.1878,133.42002314814815,,,,
338,2025-03-21 05:53:02,False,65.4972,133.92363425925925,752.0,-33.0,2.0868,88.87913975618736
339,2025-03-21 06:01:02,True,65.4972,133.9291898148148,,,,
340,2025-03-21 18:06:15,False,65.3847,134.43281249999998,774.0,-33.0,2.0868,86.74155911260866
341,2025-03-21 18:14:15,True,65.3847,134.43836805555557,,,,
342,2025-03-22 06:19:28,False,65.5644,134.94199074074075,942.0,-28.0,2.0868,102.86067200962005
343,2025-03-22 06:27:28,True,65.5644,134.9475462962963,,,,
344,2025-03-22 18:32:41,False,65.5252,135.45116898148146,955.0,-27.0,2.0868,108.18261350177588
345,2025-03-22 18:40:41,True,65.5252,135.45672453703702,,,,
346,2025-03-23 06:45:54,False,65.5387,135.96034722222225,957.0,-26.0,2.0868,113.78448080577157
347,2025-03-23 06:53:54,True,65.5387,135.96590277777776,,,,
348,2025-03-23 18:59:06,False,65.3949,136.46951388888888,1020.0,-26.0,2.0868,117.85971360440732
349,2025-03-23 19:07:06,True,65.3949,136.47506944444444,,,,
350,2025-03-24 07:12:20,False,65.5976,136.9787037037037,965.0,-26.0,2.0868,124.0477138349599
351,2025-03-24 07:20:20,True,65.5976,136.98425925925926,,,,
352,2025-03-24 19:25:32,False,66.0247,137.48787037037036,523.0,-28.0,2.0868,150.22146532786226
353,2025-03-24 19:33:32,True,66.0247,137.49342592592592,,,,
354,2025-03-25 07:38:45,False,65.9296,137.99704861111113,668.0,-30.0,2.0868,146.5673008226337
355,2025-03-25 07:46:45,True,65.9296,138.00260416666666,,,,
356,2025-03-25 19:51:57,False,66.0118,138.50621527777778,1000.0,-29.0,2.0868,58.51801064572487
357,2025-03-25 19:59:57,True,66.0118,138.51177083333334,,,,
358,2025-03-26 08:05:11,False,65.9106,139.0154050925926,1400.0,-36.0,2.0868,35.16118409736136
359,2025-03-26 08:13:11,True,65.9106,139.02096064814813,,,,
360,2025-03-26 20:18:24,False,65.9459,139.5245833333333,1590.0,-34.0,2.0868,30.080890453233884
361,2025-03-26 20:26:24,True,65.9459,139.5301388888889,,,,
362,2025-03-27 08:31:36,False,65.8776,140.03375,1830.0,-38.0,2.0868,55.644023729030856
363,2025-03-27 08:39:36,True,65.8776,140.03930555555556,,,,
364,2025-03-27 18:22:57,False,63.0505,140.44440972222222,3670.0,-22.0,2.0868,76.21955979279171
365,2025-03-27 18:30:57,True,63.0505,140.44996527777778,,,,
366,2025-03-28 06:36:12,False,65.9186,140.95361111111112,13900.0,-21.0,2.0868,31.96589929858176
367,2025-03-28 06:44:12,True,65.9186,140.95916666666668,,,,
368,2025-03-28 18:49:25,False,65.8168,141.46278935185185,16000.0,-20.0,2.0868,28.256857886625887
369,2025-03-28 18:57:25,True,65.8168,141.46834490740738,,,,
370,2025-03-29 07:02:37,False,65.8036,141.9719560185185,16800.0,-20.0,2.0868,11.858539579488854
371,2025-03-29 07:10:37,True,65.8036,141.97751157407407,,,,
372,2025-03-29 19:15:50,False,65.8319,142.48113425925928,15300.0,-20.0,2.0868,17.493786267254638
373,2025-03-29 19:23:50,True,65.8319,142.4866898148148,,,,
374,2025-03-30 07:29:04,False,65.9131,142.9903240740741,18400.0,-20.0,2.0868,12.52570381894368
375,2025-03-30 07:37:04,True,65.9131,142.99587962962963,,,,
376,2025-03-30 19:42:17,False,65.8548,143.4995023148148,19700.0,-20.0,2.0868,12.37232801841028
377,2025-03-30 19:50:17,True,65.8548,143.50505787037036,,,,
378,2025-03-31 17:12:20,False,65.5525,144.3953703703704,20000.0,-20.0,2.0868,23.395251034168627
379,2025-03-31 17:20:20,True,65.5525,144.40092592592592,,,,
380,2025-04-01 05:25:31,False,65.8901,144.90452546296297,21600.0,-20.0,2.0868,9.818502248944151
381,2025-04-01 05:33:31,True,65.8901,144.91008101851853,,,,
382,2025-04-01 17:38:42,False,65.9466,145.41368055555557,41700.0,-20.0,2.0868,6.175125483817655
383,2025-04-01 17:46:42,True,65.9466,145.41923611111113,,,,
384,2025-04-02 05:51:53,False,66.0618,145.92283564814815,27300.0,-20.0,2.0868,7.346704849017962
385,2025-04-02 05:59:53,True,66.0618,145.9283912037037,,,,
386,2025-04-02 14:38:28,False,65.8375,146.28851851851852,28100.0,-20.0,2.0868,10.598978684086427
387,2025-04-02 14:46:28,True,65.8375,146.29407407407408,,,,
388,2025-04-03 02:51:39,False,65.9808,146.7976736111111,29000.0,-20.0,2.0868,7.63337422979419
389,2025-04-03 02:59:39,True,65.9808,146.80322916666665,,,,
390,2025-04-03 15:04:50,False,66.0799,147.3068287037037,29800.0,-20.0,2.0868,8.14365979680642
391,2025-04-03 15:12:50,True,66.0799,147.31238425925926,,,,
392,2025-04-04 03:18:02,False,65.9014,147.81599537037036,30600.0,-20.0,2.0868,9.259583109161555
393,2025-04-04 03:26:02,True,65.9014,147.82155092592592,,,,
394,2025-04-04 15:31:14,False,65.8763,148.32516203703705,31900.0,-20.0,2.0868,8.705500402438036
395,2025-04-04 15:39:14,True,65.8763,148.3307175925926,,,,
396,2025-04-05 03:44:25,False,65.9707,148.83431712962962,31900.0,-21.0,2.0868,7.582384990378334
397,2025-04-05 03:52:25,True,65.9707,148.83987268518518,,,,
398,2025-04-05 15:57:36,False,65.8607,149.34347222222223,32500.0,-21.0,2.0868,7.827745300404422
399,2025-04-05 16:05:36,True,65.8607,149.34902777777776,,,,
400,2025-04-06 04:10:47,False,66.0342,149.8526273148148,32400.0,-20.0,2.0868,7.617464292793391
401,2025-04-06 04:18:47,True,66.0342,149.85818287037037,,,,
402,2025-04-06 16:23:59,False,65.9886,150.3617939814815,32800.0,-21.0,2.0868,7.54538581723715
403,2025-04-06 16:31:59,True,65.9886,150.36734953703703,,,,
404,2025-04-07 04:37:10,False,65.9782,150.87094907407408,33500.0,-21.0,2.0868,7.417975438214868
405,2025-04-07 04:45:10,True,65.9782,150.87650462962964,,,,
406,2025-04-07 16:27:28,False,66.1907,151.36421296296297,33500.0,-20.0,2.0868,7.195889809175689
407,2025-04-07 16:35:28,True,66.1907,151.36976851851853,,,,
408,2025-04-07 16:38:41,False,66.0875,151.3720023148148,34000.0,-21.0,2.0868,6.9070816880585735
409,2025-04-07 16:46:41,True,66.0875,151.37755787037037,,,,
410,2025-04-08 09:44:06,False,66.1139,152.08409722222223,34400.0,-21.0,2.0868,6.986519423379624
411,2025-04-08 09:52:06,True,66.1139,152.0896527777778,,,,
412,2025-04-08 21:57:18,False,65.9344,152.59326388888888,35000.0,-21.0,2.0868,7.151177363943661
413,2025-04-08 22:05:18,True,65.9344,152.59881944444444,,,,
414,2025-04-09 10:10:29,False,66.0955,153.1024189814815,20200.0,-20.0,2.0868,11.161734565997616
415,2025-04-09 10:18:29,True,66.0955,153.10797453703705,,,,
416,2025-04-10 16:58:36,False,66.0175,154.38583333333335,30000.0,-20.0,2.0868,7.400484707999751
417,2025-04-10 17:06:36,True,66.0175,154.39138888888888,,,,
418,2025-04-11 05:11:52,False,65.9512,154.8950462962963,29900.0,-24.0,2.0868,7.541911797230761
419,2025-04-11 05:19:52,True,65.9512,154.90060185185186,,,,
420,2025-04-11 17:25:26,False,66.013,155.40446759259257,22300.0,-21.0,2.0868,11.50030963860536
421,2025-04-11 17:33:26,True,66.013,155.41002314814816,,,,
422,2025-04-12 05:38:42,False,65.9588,155.91368055555557,26700.0,-21.0,2.0868,8.254498332904518
423,2025-04-12 05:46:42,True,65.9588,155.91923611111113,,,,
424,2025-04-12 17:51:57,False,66.0874,156.42288194444447,27800.0,-21.0,2.0868,8.380950026757505
425,2025-04-12 17:59:57,True,66.0874,156.4284375,,,,
426,2025-04-13 06:05:13,False,66.0197,156.93209490740742,28100.0,-21.0,2.0868,7.279853188200536
427,2025-04-13 06:13:13,True,66.0197,156.93765046296298,,,,
428,2025-04-13 18:18:25,False,66.1323,157.44126157407408,29300.0,-21.0,2.0868,7.250038169737331
429,2025-04-13 18:26:25,True,66.1323,157.44681712962964,,,,
430,2025-04-14 06:31:39,False,66.0124,157.9504513888889,29800.0,-21.0,2.0868,7.158324945040746
431,2025-04-14 06:39:39,True,66.0124,157.95600694444445,,,,
432,2025-04-14 18:44:54,False,66.0028,158.4596527777778,30100.0,-22.0,2.0868,5.814257603123948
433,2025-04-14 18:52:54,True,66.0028,158.46520833333332,,,,
434,2025-04-15 06:58:10,False,66.1019,158.96886574074074,30600.0,-22.0,2.0868,6.673203481715205
435,2025-04-15 07:06:10,True,66.1019,158.9744212962963,,,,
436,2025-04-15 19:11:26,False,66.084,159.4780787037037,31000.0,-22.0,2.0868,7.713535717290395
437,2025-04-15 19:19:26,True,66.084,159.48363425925925,,,,
438,2025-04-16 07:24:41,False,65.9679,159.98728009259258,30600.0,-22.0,2.0868,6.905879246304868
439,2025-04-16 07:32:41,True,65.9679,159.99283564814814,,,,
440,2025-04-16 19:37:56,False,66.0816,160.49648148148148,32000.0,-22.0,2.0868,6.582780243822099
441,2025-04-16 19:45:56,True,66.0816,160.502037037037,,,,
442,2025-04-17 07:51:11,False,65.953,161.00568287037035,33000.0,-22.0,2.0868,6.5427460067407655
443,2025-04-17 07:59:11,True,65.953,161.0112384259259,,,,
444,2025-04-17 20:04:26,False,66.0198,161.51488425925925,32100.0,-22.0,2.0868,6.320992659582109
445,2025-04-17 20:12:26,True,66.0198,161.5204398148148,,,,
446,2025-04-18 08:17:40,False,65.9783,162.02407407407406,33100.0,-22.0,2.0868,7.166543823809738
447,2025-04-18 08:25:40,True,65.9783,162.02962962962962,,,,
448,2025-04-21 09:34:23,False,66.0055,165.07734953703704,34100.0,-22.0,2.0868,4.103301337338324
449,2025-04-21 09:42:23,True,66.0055,165.0829050925926,,,,
450,2025-04-21 21:47:52,False,66.0826,165.58671296296296,33000.0,-22.0,2.0868,7.353916928385706
451,2025-04-21 21:55:52,True,66.0826,165.59226851851852,,,,
452,2025-04-22 17:30:31,False,66.1507,166.40799768518517,32700.0,-22.0,2.0868,7.404032010171116
453,2025-04-22 17:38:31,True,66.1507,166.41355324074075,,,,
454,2025-04-23 05:43:44,False,66.026,166.91717592592593,33700.0,-22.0,2.0868,8.4762021175851
455,2025-04-23 05:51:44,True,66.026,166.9227314814815,,,,
456,2025-04-23 17:56:56,False,66.142,167.4263425925926,34500.0,-22.0,2.0868,6.144173687096311
457,2025-04-23 18:04:56,True,66.142,167.43189814814812,,,,
458,2025-04-24 06:10:07,False,66.1194,167.9354976851852,35000.0,-22.0,2.0868,6.995324133363314
459,2025-04-24 06:18:07,True,66.1194,167.94105324074073,,,,
460,2025-04-24 17:45:44,False,65.7929,168.4185648148148,33800.0,-28.0,2.0868,5.326437507288592
461,2025-04-24 17:53:44,True,65.7929,168.4241203703704,,,,
462,2025-04-25 11:36:34,False,65.9038,169.1621990740741,42700.0,-25.0,2.0868,6.098055462352399
463,2025-04-25 11:44:34,True,65.9038,169.16775462962963,,,,
464,2025-04-25 15:11:36,False,65.8898,169.3115277777778,40100.0,-25.0,2.0868,6.545028101580016
465,2025-04-25 15:19:36,True,65.8898,169.31708333333333,,,,
466,2025-04-26 03:29:47,False,66.0063,169.82415509259258,42700.0,-25.0,2.0868,6.576060512231131
467,2025-04-26 03:37:47,True,66.0063,169.82971064814814,,,,
468,2025-04-26 15:48:00,False,66.1648,170.33680555555557,43800.0,-26.0,2.0868,6.044700419023765
469,2025-04-26 15:56:00,True,66.1648,170.3423611111111,,,,
470,2025-04-27 04:06:11,False,66.1202,170.84943287037038,44400.0,-26.0,2.0868,5.52410882758008
471,2025-04-27 04:14:11,True,66.1202,170.85498842592594,,,,
472,2025-04-27 16:24:24,False,66.1185,171.36208333333332,44600.0,-26.0,2.0868,4.116067892850134
473,2025-04-27 16:32:24,True,66.1185,171.36763888888888,,,,
474,2025-04-28 04:42:36,False,66.0473,171.87472222222223,42000.0,-26.0,2.0868,7.673385332959009
475,2025-04-28 04:50:36,True,66.0473,171.8802777777778,,,,
476,2025-04-28 17:00:50,False,66.1792,172.38738425925928,41300.0,-26.0,2.0868,5.828892681572692
477,2025-04-28 17:08:50,True,66.1792,172.3929398148148,,,,
478,2025-04-29 05:18:48,False,66.3271,172.8998611111111,41600.0,-26.0,2.0868,6.743855148111881
479,2025-04-29 05:26:48,True,66.3271,172.90541666666664,,,,
480,2025-04-29 17:36:46,False,66.1225,173.41233796296297,41500.0,-26.0,2.0868,6.599060439226697
481,2025-04-29 17:44:46,True,66.1225,173.41789351851853,,,,
482,2025-04-30 05:55:03,False,66.3543,173.92503472222222,43500.0,-26.0,2.0868,5.741665381001443
483,2025-04-30 06:03:03,True,66.3543,173.93059027777778,,,,
484,2025-04-30 18:13:18,False,66.2518,174.43770833333335,40900.0,-26.0,2.0868,5.734096472519758
485,2025-04-30 18:21:18,True,66.2518,174.44326388888888,,,,
486,2025-05-01 06:31:33,False,66.3568,174.95038194444444,43300.0,-26.0,2.0868,7.237424950830059
487,2025-05-01 06:39:33,True,66.3568,174.9559375,,,,
488,2025-05-01 18:49:48,False,66.3067,175.46305555555554,42000.0,-26.0,2.0868,5.198910892530486
489,2025-05-01 18:57:48,True,66.3067,175.46861111111113,,,,
490,2025-05-02 07:08:05,False,66.3384,175.97575231481483,42500.0,-26.0,2.0868,6.83142320945639
491,2025-05-02 07:16:05,True,66.3384,175.9813078703704,,,,
492,2025-05-02 19:26:21,False,66.23,176.4884375,42600.0,-26.0,2.0868,5.274047514347979
493,2025-05-02 19:34:21,True,66.23,176.4939930555555,,,,
494,2025-05-03 07:44:25,False,66.3424,177.00098379629628,42400.0,-26.0,2.0868,6.474656036610825
495,2025-05-03 07:52:25,True,66.3424,177.00653935185184,,,,
496,2025-05-03 20:02:41,False,66.2167,177.5136689814815,42900.0,-26.0,2.0868,6.056626227398438
497,2025-05-03 20:10:41,True,66.2167,177.51922453703705,,,,
498,2025-05-04 08:20:57,False,66.2884,178.0263541666667,43700.0,-26.0,2.0868,6.565342184415093
499,2025-05-04 08:28:57,True,66.2884,178.03190972222225,,,,
500,2025-05-04 20:39:13,False,66.2999,178.53903935185187,42600.0,-26.0,2.0868,8.414819783506953
501,2025-05-04 20:47:13,True,66.2999,178.5445949074074,,,,
502,2025-05-05 16:06:55,False,66.2206,179.34994212962962,44100.0,-26.0,2.0868,8.72056590141825
503,2025-05-05 16:14:55,True,66.2206,179.35549768518516,,,,
504,2025-05-05 17:10:53,False,66.171,179.39436342592592,41600.0,-25.0,2.0868,5.875087318271854
505,2025-05-05 17:18:53,True,66.171,179.39991898148148,,,,
506,2025-05-06 05:28:37,False,66.3349,179.90667824074072,42000.0,-26.0,2.0868,6.832937684002456
507,2025-05-06 05:36:37,True,66.3349,179.9122337962963,,,,
508,2025-05-06 17:46:21,False,66.2448,180.4189930555556,42800.0,-26.0,2.0868,6.619530555700912
509,2025-05-06 17:54:21,True,66.2448,180.4245486111112,,,,
510,2025-05-07 06:04:10,False,66.2984,180.93136574074072,42400.0,-26.0,2.0868,6.572448061809824
511,2025-05-07 06:12:10,True,66.2984,180.9369212962963,,,,
512,2025-05-07 18:21:58,False,66.4135,181.44372685185184,39700.0,-28.0,2.0868,5.977357586182063
513,2025-05-07 18:29:58,True,66.4135,181.4492824074074,,,,
514,2025-05-08 06:39:46,False,66.2348,181.95608796296293,45900.0,-25.0,2.0868,7.982409578151064
515,2025-05-08 06:47:46,True,66.2348,181.9616435185185,,,,
516,2025-05-08 18:57:35,False,66.2818,182.46846064814807,43400.0,-25.0,2.0868,5.700757859019423
517,2025-05-08 19:05:35,True,66.2818,182.4740162037037,,,,
518,2025-05-09 07:15:23,False,66.344,182.98082175925927,44200.0,-26.0,2.0868,6.590159677860933
519,2025-05-09 07:23:23,True,66.344,182.98637731481483,,,,
520,2025-05-09 19:33:11,False,66.2451,183.4931828703704,43700.0,-25.0,2.0868,7.9215877088211855
521,2025-05-09 19:41:11,True,66.2451,183.49873842592592,,,,
522,2025-05-10 07:50:59,False,66.2928,184.0055439814815,45600.0,-26.0,2.0868,5.341530934560929
523,2025-05-10 07:58:59,True,66.2928,184.01109953703704,,,,
524,2025-05-10 20:08:47,False,66.3215,184.5179050925926,45200.0,-25.0,2.0868,7.039259794963081
525,2025-05-10 20:16:47,True,66.3215,184.52346064814813,,,,
526,2025-05-11 08:26:35,False,66.2775,185.0302662037037,45400.0,-25.0,2.0868,5.081760108368458
527,2025-05-11 08:34:35,True,66.2775,185.0358217592592,,,,
528,2025-05-11 20:44:23,False,66.296,185.54262731481484,46400.0,-25.0,2.0868,4.184721008727935
529,2025-05-11 20:52:23,True,66.296,185.5481828703704,,,,
530,2025-05-12 09:02:11,False,66.2265,186.054988425926,46300.0,-25.0,2.0868,6.028730068740006
531,2025-05-12 09:10:11,True,66.2265,186.0605439814815,,,,
532,2025-05-12 21:20:00,False,66.3737,186.56736111111115,44000.0,-25.0,2.0868,8.384853034413844
533,2025-05-12 21:28:00,True,66.3737,186.57291666666663,,,,
534,2025-05-13 09:37:48,False,66.3295,187.07972222222224,45200.0,-25.0,2.0868,5.285114947021096
535,2025-05-13 09:45:48,True,66.3295,187.0852777777777,,,,
536,2025-05-13 21:55:36,False,66.3366,187.5920833333333,46300.0,-25.0,2.0868,4.073222158328503
537,2025-05-13 22:03:36,True,66.3366,187.5976388888889,,,,
538,2025-05-14 09:28:13,False,66.208,188.07306712962964,46500.0,-26.0,2.0868,5.5202482901764975
539,2025-05-14 09:36:13,True,66.208,188.0786226851852,,,,
540,2025-05-14 21:46:07,False,66.3308,188.5854976851852,45700.0,-25.0,2.0868,5.009681778608723
541,2025-05-14 21:54:07,True,66.3308,188.5910532407408,,,,
542,2025-05-15 10:03:48,False,66.3492,189.09777777777776,45300.0,-25.0,2.0868,7.872029148626074
543,2025-05-15 10:11:48,True,66.3492,189.10333333333327,,,,
544,2025-05-15 22:21:28,False,66.3261,189.6100462962963,46700.0,-25.0,2.0868,5.30228077900275
545,2025-05-15 22:29:28,True,66.3261,189.61560185185184,,,,
546,2025-05-19 09:28:40,False,66.1786,193.07337962962967,44600.0,-25.0,2.0868,5.497773087233328
547,2025-05-19 09:36:40,True,66.1786,193.0789351851852,,,,
548,2025-05-19 21:46:29,False,66.3026,193.5857523148148,40800.0,-25.0,2.0868,8.263973256554218
549,2025-05-19 21:54:29,True,66.3026,193.5913078703704,,,,
550,2025-05-20 10:04:16,False,66.2727,194.09810185185185,49100.0,-25.0,2.0868,5.190080748309451
551,2025-05-20 10:12:16,True,66.2727,194.10365740740733,,,,
552,2025-05-20 11:35:34,False,66.2021,194.1615046296296,51300.0,-25.0,2.0868,5.357051808245839
553,2025-05-20 11:43:34,True,66.2021,194.1670601851852,,,,
554,2025-05-20 23:53:16,False,66.4137,194.67379629629627,51600.0,-25.0,2.0868,6.1743412807244304
555,2025-05-21 00:01:16,True,66.4137,194.67935185185183,,,,
556,2025-05-21 12:10:58,False,66.2364,195.1860879629629,52900.0,-25.0,2.0868,4.409361068011672
557,2025-05-21 12:18:58,True,66.2364,195.19164351851853,,,,
558,2025-05-22 00:28:43,False,66.3422,195.69841435185185,52900.0,-26.0,2.0868,5.962171969098213
559,2025-05-22 00:36:43,True,66.3422,195.7039699074074,,,,
560,2025-05-22 12:46:30,False,66.284,196.2107638888889,52100.0,-25.0,2.0868,4.250816799447249
561,2025-05-22 12:54:30,True,66.284,196.21631944444445,,,,
562,2025-05-23 01:04:13,False,66.3585,196.72306712962964,53100.0,-26.0,2.0868,6.313410568730488
563,2025-05-23 01:12:13,True,66.3585,196.7286226851852,,,,
564,2025-05-23 13:21:58,False,66.3078,197.2353935185185,50800.0,-25.0,2.0868,4.506110213077873
565,2025-05-23 13:29:58,True,66.3078,197.24094907407405,,,,
566,2025-05-24 01:39:43,False,66.4325,197.7477199074074,53400.0,-26.0,2.0868,6.238480706566504
567,2025-05-24 01:47:43,True,66.4325,197.75327546296296,,,,
568,2025-05-24 13:57:28,False,66.3871,198.2600462962963,54200.0,-26.0,2.0868,4.558531216351913
569,2025-05-24 14:05:28,True,66.3871,198.26560185185187,,,,
570,2025-05-25 02:15:14,False,66.4583,198.77238425925927,53200.0,-26.0,2.0868,4.923864106394915
571,2025-05-25 02:23:14,True,66.4583,198.7779398148148,,,,
572,2025-05-25 14:32:59,False,66.3812,199.2847106481481,53200.0,-25.0,2.0868,5.789750470602187
573,2025-05-25 14:40:59,True,66.3812,199.2902662037037,,,,
574,2025-05-26 02:50:45,False,66.4252,199.7970486111111,54400.0,-25.0,2.0868,4.153301285043225
575,2025-05-26 02:58:45,True,66.4252,199.80260416666667,,,,
576,2025-05-26 15:08:30,False,66.2288,200.309375,52000.0,-25.0,2.0868,7.353916928385706
577,2025-05-26 15:16:30,True,66.2288,200.31493055555555,,,,
578,2025-05-27 03:26:16,False,66.4626,200.8217129629629,56800.0,-25.0,2.0868,5.114185264126381
579,2025-05-27 03:34:16,True,66.4626,200.8272685185185,,,,
580,2025-05-27 15:44:02,False,66.2697,201.3340509259259,54700.0,-25.0,2.0868,5.516796807169688
581,2025-05-27 15:52:02,True,66.2697,201.33960648148147,,,,
582,2025-05-27 16:36:09,False,66.0988,201.3702430555556,54700.0,-25.0,2.0868,5.194638173367858
583,2025-05-27 16:44:09,True,66.0988,201.37579861111112,,,,
584,2025-05-28 04:53:57,False,66.3269,201.88260416666665,57000.0,-25.0,2.0868,4.280167980788761
585,2025-05-28 05:01:57,True,66.3269,201.8881597222222,,,,
586,2025-05-28 16:35:14,False,66.218,202.36960648148147,55700.0,-25.0,2.0868,5.792436519799726
587,2025-05-28 16:43:14,True,66.218,202.37516203703703,,,,
588,2025-05-29 04:52:57,False,66.342,202.88190972222225,54700.0,-25.0,2.0868,4.160341027824354
589,2025-05-29 05:00:57,True,66.342,202.8874652777777,,,,
590,2025-05-29 17:10:39,False,66.3339,203.3942013888889,55400.0,-25.0,2.0868,5.12378171952629
591,2025-05-29 17:18:39,True,66.3339,203.39975694444445,,,,
592,2025-05-30 05:28:22,False,66.3984,203.9065046296296,57400.0,-25.0,2.0868,7.26604882962955
593,2025-05-30 05:36:22,True,66.3984,203.9120601851852,,,,
594,2025-05-30 10:28:59,False,66.1801,204.11526620370373,56000.0,-25.0,2.0868,4.5650408251547
595,2025-05-30 10:36:59,True,66.1801,204.1208217592593,,,,
596,2025-05-30 22:46:47,False,66.2883,204.6276273148148,55100.0,-25.0,2.0868,4.779738822292147
597,2025-05-30 22:54:47,True,66.2883,204.63318287037035,,,,
598,2025-05-31 11:04:35,False,66.4033,205.1399884259259,59100.0,-25.0,2.0868,4.247137299214655
599,2025-05-31 11:12:35,True,66.4033,205.1455439814815,,,,
600,2025-05-31 23:22:23,False,66.3016,205.65234953703705,57500.0,-25.0,2.0868,4.00525043527594
601,2025-05-31 23:30:23,True,66.3016,205.6579050925926,,,,
602,2025-06-01 11:40:10,False,66.413,206.1646990740741,59500.0,-25.0,2.0868,4.00525043527594
603,2025-06-01 11:48:10,True,66.413,206.17025462962965,,,,
604,2025-06-01 23:57:58,False,66.4514,206.6770601851852,59000.0,-25.0,2.0868,4.109727055701448
605,2025-06-02 00:05:58,True,66.4514,206.6826157407408,,,,
606,2025-06-02 12:15:45,False,66.3577,207.18940972222225,57900.0,-25.0,2.0868,3.87243235726704
607,2025-06-02 12:23:45,True,66.3577,207.19496527777773,,,,
608,2025-06-02 18:38:34,False,66.2617,207.4552546296296,58000.0,-25.0,2.0868,4.845285148597718
609,2025-06-02 18:46:34,True,66.2617,207.4608101851852,,,,
610,2025-06-03 06:56:17,False,66.4472,207.9675578703704,58000.0,-25.0,2.0868,3.8952213283686734
611,2025-06-03 07:04:17,True,66.4472,207.973113425926,,,,
612,2025-06-03 15:53:58,False,66.153,208.34094907407408,53800.0,-25.0,2.0868,5.197851723841355
613,2025-06-03 16:01:58,True,66.153,208.34650462962964,,,,
614,2025-06-03 19:53:49,False,66.25580000000001,208.50751157407407,56500.0,-25.0,2.0868,7.1316623256563245
615,2025-06-03 20:01:49,True,66.25580000000001,208.5130671296296,,,,
616,2025-06-04 19:53:09,False,66.2422,209.5070486111112,17100.0,-24.0,2.0868,25.17656772978977
617,2025-06-04 20:01:09,True,66.2422,209.5126041666667,,,,
618,2025-06-06 15:56:09,False,66.2594,211.3424652777778,42200.0,-25.0,2.0868,
619,2025-06-06 15:56:19,True,66.2594,211.34258101851853,,,,
620,2025-06-06 15:50:59,False,66.1866,211.3388773148148,43400.0,-25.0,2.0868,6.389006701897532
621,2025-06-06 15:58:59,True,66.1866,211.3444328703704,,,,
622,2025-06-06 16:22:49,False,66.1883,211.3609837962963,41200.0,-25.0,2.0868,6.424784272093979
623,2025-06-06 16:30:49,True,66.1883,211.36653935185183,,,,
624,2025-06-06 19:53:13,False,66.3152,211.50709490740743,41100.0,-25.0,2.0868,6.756539923000157
625,2025-06-06 20:01:13,True,66.3152,211.51265046296297,,,,
626,2025-06-07 07:53:53,False,66.3807,212.0075578703704,44300.0,-25.0,2.0868,5.068181929884052
627,2025-06-07 08:01:53,True,66.3807,212.01311342592592,,,,
628,2025-06-07 19:53:11,False,66.4066,212.50707175925928,50500.0,-25.0,2.0868,7.851550404743462
629,2025-06-07 20:01:11,True,66.4066,212.51262731481484,,,,
630,2025-06-08 07:53:49,False,66.4125,213.00751157407407,47400.0,-25.0,2.0868,5.2442384134985085
631,2025-06-08 08:01:49,True,66.4125,213.0130671296296,,,,
632,2025-06-08 19:53:08,False,66.4216,213.5070370370371,51400.0,-26.0,2.0868,6.163499592786272
633,2025-06-08 20:01:08,True,66.4216,213.5125925925926,,,,
634,2025-06-09 07:53:48,False,66.3601,214.0075,51500.0,-26.0,2.0868,4.421758012920492
635,2025-06-09 08:01:48,True,66.3601,214.01305555555555,,,,
636,2025-06-09 15:01:50,False,66.1238,214.30474537037037,50800.0,-26.0,2.0868,6.474656036610825
637,2025-06-09 15:09:50,True,66.1238,214.31030092592593,,,,
