Repository: brianna-thielen/Lifetime-Testing

# Lifetime-Testing
Electrode testing (EIS and VT), IDE testing (EIS), and humidity sensor monitoring (I2C and resistive) plus data analysis for accelerated lifetime testing

Note: Automatic Windows update is disabled on this machine to prevent unwanted restarts. Check for updates periodically.

Instructions for starting testing:
1. Ensure all hardware is connected and turned on
2. Open Visual Studio Code to Lifetime-Testing repository
3. Open Intan RHX software
4. Select the RHS 128ch Stim/Recording Controller
5. Select the 30 kHz sample rate and +/- 2.550 mA stimulation range
6. Click Network -> Remote TCP Control
7. In the "Commands" tab, click "Connect"
8.

File: data/Pt Foil/PT07_data_summary.csv (part 1 of 2)
,Measurement Datetime,Pulsing On,Temperature (C),Real Days,Impedance Magnitude at 1000 Hz (ohms),Impedance Phase at 1000 Hz (degrees),Charge Injection Capacity @ 1000 us (uC/cm^2)
0,2024-11-06 13:19:57,,61.9581,0.0,1271.774,-41.25167,
1,2024-11-12 09:44:35,,62.5962,5.08443287037037,2629.901,-38.03497,
2,2024-11-15 14:56:27,,62.064400000000006,8.301006944444445,2411.48,-39.53472,
3,2024-11-19 10:46:08,,62.2834,12.127175925925927,1661.315,-32.71526,
4,2024-11-21 11:01:49,,,14.138067129629627,1779.656,-30.43124,
5,2024-11-26 13:33:43,,,19.24355324074074,1541.54,-29.24582,
6,2024-12-02 09:36:48,,,25.07902777777778,1160.506,-28.41389,
7,2024-12-11 11:41:30,,,34.165625,572.9877,-34.65425,
8,2024-12-13 18:17:26,False,65.1727,36.4405787037037,345.0,-57.0,
9,2024-12-13 18:17:36,True,65.1727,36.44069444444444,,,
10,2024-12-13 23:59:53,False,65.2242,36.6783912037037,916.0,-34.0,
11,2024-12-14 00:00:03,True,65.2242,36.67850694444444,,,
12,2024-12-14 05:59:54,False,65.511,36.92840277777778,971.0,-22.0,
13,2024-12-14 06:00:04,True,65.511,36.92851851851852,,,
14,2024-12-14 11:59:54,False,65.2471,37.17840277777778,475.0,-46.0,
15,2024-12-14 12:00:04,True,65.2471,37.17851851851852,,,
16,2024-12-14 17:59:53,False,65.4507,37.4283912037037,1270.0,-35.0,
17,2024-12-14 18:00:03,True,65.4507,37.42850694444444,,,
18,2024-12-14 23:59:53,False,65.5618,37.6783912037037,1070.0,-34.0,
19,2024-12-15 00:00:03,True,65.5618,37.67850694444444,,,
20,2024-12-15 05:59:55,False,65.4346,37.92841435185185,510.0,-49.0,
21,2024-12-15 06:00:05,True,65.4346,37.9285300925926,,,
22,2024-12-15 11:59:54,False,65.32,38.17840277777778,506.0,-49.0,
23,2024-12-15 12:00:04,True,65.32,38.17851851851852,,,
24,2024-12-15 17:59:54,False,65.4453,38.42840277777778,499.0,-49.0,
25,2024-12-15 18:00:04,True,65.4453,38.42851851851852,,,
26,2024-12-15 23:59:53,False,65.5861,38.6783912037037,505.0,-50.0,
27,2024-12-16 00:00:03,True,65.5861,38.67850694444444,,,
28,2024-12-16 05:59:54,False,65.4199,38.92840277777778,530.0,-50.0,
29,2024-12-16 06:00:04,True,65.4199,38.92851851851852,,,
30,2024-12-16 11:59:54,False,65.4039,39.17840277777778,892.0,-44.0,
31,2024-12-16 12:00:04,True,65.4039,39.17851851851852,,,
32,2024-12-16 18:24:31,False,65.3335,39.44549768518519,658.0,-66.0,
33,2024-12-16 18:24:41,True,65.3335,39.44561342592593,,,
34,2024-12-16 23:59:54,False,65.52,39.67840277777778,381.0,-70.0,
35,2024-12-17 00:00:04,True,65.52,39.67851851851852,,,
36,2024-12-17 05:59:53,False,65.5912,39.9283912037037,673.0,-52.0,
37,2024-12-17 06:00:03,True,65.5912,39.92850694444444,,,
38,2024-12-17 12:08:46,False,65.3523,40.184560185185184,278.0,-59.0,
39,2024-12-17 12:08:56,True,65.3523,40.18467592592592,,,
40,2024-12-17 12:19:29,False,65.2,40.192002314814815,265.0,-58.0,
41,2024-12-17 12:19:39,True,65.2,40.19211805555556,,,
42,2024-12-17 16:59:29,,,40.38644675925926,244.1023,-58.32483,
43,2024-12-17 17:53:41,False,65.3001,40.42408564814815,642.0,-60.0,
44,2024-12-17 17:53:51,True,65.3001,40.42420138888889,,,
45,2024-12-18 14:27:02,False,65.4668,41.2805787037037,576.0,-43.0,52.06568963617898
46,2024-12-18 14:35:02,True,65.4668,41.28613425925926,,,
47,2024-12-19 00:08:03,False,65.682,41.6840625,844.0,-54.0,47.58634222920264
48,2024-12-19 00:16:03,True,65.682,41.68961805555556,,,
49,2024-12-19 06:15:15,False,65.6215,41.9390625,387.0,-67.0,41.830435878055226
50,2024-12-19 06:23:15,True,65.6215,41.94461805555556,,,
51,2024-12-20 08:43:25,False,65.5723,43.04195601851851,423.0,-62.0,35.014026978313936
52,2024-12-20 08:51:25,True,65.5723,43.04751157407407,,,
53,2024-12-20 14:50:38,False,65.0635,43.29696759259259,428.0,-60.0,35.49305192162552
54,2024-12-20 14:58:38,True,65.0635,43.30252314814815,,,
55,2024-12-21 09:12:14,False,65.6232,44.0619675925926,385.0,-51.0,33.26739445701445
56,2024-12-21 09:20:14,True,65.6232,44.06752314814815,,,
57,2024-12-22 09:41:03,False,65.5884,45.08197916666666,497.0,-65.0,30.412144179425937
58,2024-12-22 09:49:03,True,65.5884,45.08753472222222,,,
59,2024-12-22 15:48:15,False,65.109,45.33697916666667,496.0,-62.0,35.237813073952495
60,2024-12-22 15:56:15,True,65.109,45.34253472222222,,,
61,2024-12-22 21:55:27,False,65.5542,45.59197916666667,516.0,-56.0,31.186156526942064
62,2024-12-22 22:03:27,True,65.5542,45.59753472222221,,,
63,2024-12-23 04:02:39,False,65.1278,45.84697916666666,887.0,-63.0,31.20790499822832
64,2024-12-23 04:10:39,True,65.1278,45.852534722222224,,,
65,2024-12-23 10:09:52,False,65.1222,46.101990740740746,734.0,-49.0,31.82961218676361
66,2024-12-23 10:17:52,True,65.1222,46.1075462962963,,,
67,2024-12-23 17:16:00,False,66.3903,46.39791666666667,349.0,-66.0,58.74449624449576
68,2024-12-23 17:24:00,True,66.3903,46.40347222222223,,,
69,2024-12-24 05:29:31,False,67.0925,46.90730324074074,360.0,-69.0,44.95620198903948
70,2024-12-24 05:37:31,True,67.0925,46.91285879629629,,,
71,2024-12-24 17:43:02,False,66.6084,47.416689814814816,369.0,-68.0,39.0215801202739
72,2024-12-24 17:51:02,True,66.6084,47.422245370370376,,,
73,2024-12-25 05:56:32,False,67.1894,47.92606481481482,385.0,-69.0,39.50556718414461
74,2024-12-25 06:04:32,True,67.1894,47.931620370370375,,,
75,2024-12-25 18:10:03,False,66.9325,48.435451388888886,728.0,-56.0,39.99018838305159
76,2024-12-25 18:18:03,True,66.9325,48.441006944444446,,,
77,2024-12-26 06:23:34,False,67.0952,48.94483796296296,1210.0,-25.0,38.80571124546726
78,2024-12-26 06:31:34,True,67.0952,48.95039351851852,,,
79,2024-12-26 18:37:05,False,66.8218,49.45422453703703,401.0,-71.0,38.96066973798135
80,2024-12-26 18:45:05,True,66.8218,49.45978009259259,,,
81,2024-12-27 06:50:36,False,66.6903,49.96361111111111,687.0,-64.0,36.49090107423501
82,2024-12-27 06:58:36,True,66.6903,49.969166666666666,,,
83,2024-12-27 19:04:06,False,66.8719,50.47298611111111,407.0,-64.0,42.28090808973402
84,2024-12-27 19:12:06,True,66.8719,50.47854166666667,,,
85,2024-12-28 07:17:37,False,67.117,50.98237268518519,354.0,-58.0,41.75740809143323
86,2024-12-28 07:25:37,True,67.117,50.987928240740736,,,
87,2024-12-28 19:31:08,False,66.9444,51.49175925925925,1240.0,-35.0,37.71626171836168
88,2024-12-28 19:39:08,True,66.9444,51.497314814814814,,,
89,2024-12-29 07:44:39,False,67.2424,52.00114583333333,373.0,-54.0,43.70765400177415
90,2024-12-29 07:52:39,True,67.2424,52.00670138888888,,,
91,2024-12-29 19:58:10,False,67.245,52.51053240740742,376.0,-57.0,43.43774978695738
92,2024-12-29 20:06:10,True,67.245,52.51608796296296,,,
93,2024-12-30 08:11:40,False,67.36,53.01990740740741,356.0,-69.0,38.82711204139704
94,2024-12-30 08:19:40,True,67.36,53.02546296296296,,,
95,2024-12-30 10:50:11,False,66.8305,53.12998842592592,325.0,-67.0,38.71548619447916
96,2024-12-30 10:58:11,True,66.8305,53.13554398148148,,,
97,2024-12-30 23:03:43,False,66.3761,53.63938657407408,781.0,-47.0,34.26861871518346
98,2024-12-30 23:11:43,True,66.3761,53.64494212962962,,,
99,2024-12-31 11:17:12,False,66.2141,54.14875,388.0,-65.0,35.05154732833235
100,2024-12-31 11:25:12,True,66.2141,54.15430555555556,,,
101,2024-12-31 16:38:38,,65.9876,54.37196759259259,304.3049,-56.03175,
102,2024-12-31 17:47:34,False,65.9033,54.41983796296296,338.0,-66.0,54.76154136867135
103,2024-12-31 17:55:34,True,65.9033,54.42539351851852,,,
104,2025-01-01 06:01:05,False,65.957,54.92922453703704,396.0,-65.0,45.17757957883544
105,2025-01-01 06:09:05,True,65.957,54.93478009259258,,,
106,2025-01-01 18:14:36,False,66.0742,55.43861111111112,413.0,-66.0,43.8690759514005
107,2025-01-01 18:22:36,True,66.0742,55.44416666666667,,,
108,2025-01-02 06:28:05,False,65.963,55.94797453703704,411.0,-67.0,38.82495942201487
109,2025-01-02 06:36:05,True,65.963,55.95353009259259,,,
110,2025-01-02 18:41:36,False,66.2262,56.45736111111111,423.0,-69.0,36.998282908421
111,2025-01-02 18:49:36,True,66.2262,56.46291666666667,,,
112,2025-01-03 06:55:07,False,66.2172,56.96674768518519,423.0,-69.0,38.923265887549945
113,2025-01-03 07:03:07,True,66.2172,56.972303240740736,,,
114,2025-01-03 19:08:36,False,66.0598,57.47611111111112,1040.0,-79.0,39.51505816001645
115,2025-01-03 19:16:36,True,66.0598,57.48166666666668,,,
116,2025-01-04 07:22:07,False,66.2078,57.98549768518519,950.0,-67.0,49.048038018624354
117,2025-01-04 07:30:07,True,66.2078,57.99105324074074,,,
118,2025-01-04 19:35:38,False,66.1253,58.49488425925926,373.0,-60.0,43.87594058714279
119,2025-01-04 19:43:38,True,66.1253,58.50043981481482,,,
120,2025-01-05 07:49:09,False,66.2774,59.00427083333333,453.0,-70.0,42.600094506874285
121,2025-01-05 07:57:09,True,66.2774,59.00982638888888,,,
122,2025-01-05 20:02:40,False,66.2296,59.51365740740741,443.0,-58.0,40.585489779038
123,2025-01-05 20:10:40,True,66.2296,59.51921296296297,,,
124,2025-01-06 09:03:28,False,66.0776,60.05587962962963,388.0,-70.0,41.06372463515254
125,2025-01-06 09:11:28,True,66.0776,60.06143518518518,,,
126,2025-01-06 21:16:41,False,66.0659,60.56505787037037,477.0,-72.0,38.70600299171674
127,2025-01-06 21:24:41,True,66.0659,60.57061342592593,,,
128,2025-01-07 09:29:54,False,66.0478,61.07423611111111,457.0,-76.0,39.32491800138891
129,2025-01-07 09:37:54,True,66.0478,61.079791666666665,,,
130,2025-01-07 21:43:05,False,66.0096,61.583391203703705,483.0,-68.0,39.95273323004447
131,2025-01-07 21:51:05,True,66.0096,61.58894675925925,,,
132,2025-01-08 09:56:17,False,66.2866,62.09255787037037,423.0,-72.0,40.581724142648845
133,2025-01-08 10:04:17,True,66.2866,62.09811342592593,,,
134,2025-01-08 22:09:29,False,66.3123,62.60172453703704,431.0,-61.0,41.20953937130441
135,2025-01-08 22:17:29,True,66.3123,62.6072800925926,,,
136,2025-01-09 10:22:41,False,66.0218,63.11089120370371,418.0,-68.0,41.86215084324361
137,2025-01-09 10:30:41,True,66.0218,63.11644675925925,,,
138,2025-01-09 22:35:53,False,66.3049,63.62005787037037,409.0,-66.0,40.66671938947977
139,2025-01-09 22:43:53,True,66.3049,63.62561342592593,,,
140,2025-01-10 10:34:32,False,66.0527,64.11912037037037,989.0,-52.0,41.281576733257744
141,2025-01-10 10:42:32,True,66.0527,64.12467592592593,,,
142,2025-01-10 11:00:10,False,66.0821,64.13692129629631,394.0,-75.0,41.29194964448463
143,2025-01-10 11:08:10,True,66.0821,64.14247685185185,,,
144,2025-01-10 23:13:21,False,24.4907,64.64607638888889,408.0,-69.0,38.92273413085366
145,2025-01-10 23:21:21,True,24.4907,64.65163194444445,,,
146,2025-01-11 11:26:35,False,25.1933,65.1552662037037,879.0,-50.0,46.94580823783409
147,2025-01-11 11:34:35,True,25.1933,65.16082175925926,,,
148,2025-01-11 23:39:46,False,25.311,65.6644212962963,420.0,-71.0,52.07511079182539
149,2025-01-11 23:47:46,True,25.311,65.66997685185184,,,
150,2025-01-12 11:52:58,False,25.2617,66.17358796296296,1000.0,-73.0,59.44164227896676
151,2025-01-12 12:00:58,True,25.2617,66.17914351851852,,,
152,2025-01-13 00:06:09,False,26.096,66.68274305555555,408.0,-68.0,53.704120537101645
153,2025-01-13 00:14:09,True,26.096,66.68829861111111,,,
154,2025-01-13 12:19:22,False,25.5715,67.1919212962963,426.0,-67.0,53.336131461127366
155,2025-01-13 12:27:22,True,25.5715,67.19747685185185,,,
156,2025-01-14 00:32:34,False,22.6711,67.70108796296296,429.0,-64.0,55.49507214155454
157,2025-01-14 00:40:34,True,22.6711,67.70664351851852,,,
158,2025-01-14 15:54:00,,66.1521,68.34097222222222,342.7137,-55.61842,
159,2025-01-14 17:59:38,False,65.343,68.42821759259259,364.0,-71.0,68.97844607928542
160,2025-01-14 18:07:38,True,65.343,68.43377314814815,,,
161,2025-01-15 09:19:33,False,65.4897,69.0670486111111,521.0,-68.0,65.04898540613539
162,2025-01-15 09:27:33,True,65.4897,69.07260416666666,,,
163,2025-01-15 09:57:29,False,65.3653,69.0933912037037,524.0,-67.0,65.04898540613539
164,2025-01-15 10:05:29,True,65.3653,69.09894675925926,,,
165,2025-01-21 12:11:30,False,66.3773,75.18645833333333,1820.0,-51.0,78.35848014420678
166,2025-01-21 12:19:30,True,66.3773,75.1920138888889,,,
167,2025-01-21 19:01:31,False,65.639,75.47119212962963,509.0,-63.0,71.82399610970648
168,2025-01-21 19:09:31,True,65.639,75.47674768518517,,,
169,2025-01-22 07:14:45,False,66.622,75.98038194444445,521.0,-63.0,83.25124921764746
170,2025-01-22 07:22:45,True,66.622,75.98593749999999,,,
171,2025-01-22 15:50:55,False,65.7149,76.33883101851852,1410.0,-74.0,87.64586603873168
172,2025-01-22 15:58:55,True,65.7149,76.34438657407408,,,
173,2025-01-23 04:04:07,False,66.5965,76.84799768518518,502.0,-62.0,83.33477814974943
174,2025-01-23 04:12:07,True,66.5965,76.85355324074074,,,
175,2025-01-23 16:17:18,False,66.4359,77.35715277777778,516.0,-63.0,88.7715551336746
176,2025-01-23 16:25:18,True,66.4359,77.36270833333334,,,
177,2025-01-24 04:30:29,False,66.6828,77.86630787037038,497.0,-60.0,70.26641899458012
178,2025-01-24 04:38:29,True,66.6828,77.87186342592592,,,
179,2025-01-24 16:53:31,False,66.3322,78.38230324074074,490.0,-62.0,81.42616020768428
180,2025-01-24 17:01:31,True,66.3322,78.3878587962963,,,
181,2025-01-25 05:06:43,False,66.4081,78.8914699074074,507.0,-62.0,75.99067752723266
182,2025-01-25 05:14:43,True,66.4081,78.89702546296296,,,
183,2025-01-25 17:19:55,False,66.4112,79.40063657407408,487.0,-63.0,91.27892610039704
184,2025-01-25 17:27:55,True,66.4112,79.40619212962963,,,
185,2025-01-26 05:33:08,False,66.3926,79.90981481481482,473.0,-60.0,86.0944943678774
186,2025-01-26 05:41:08,True,66.3926,79.91537037037037,,,
187,2025-01-26 17:46:20,False,66.4316,80.41898148148148,492.0,-60.0,87.22542008256828
188,2025-01-26 17:54:20,True,66.4316,80.42453703703704,,,
189,2025-01-27 05:59:31,False,66.5523,80.92813657407407,490.0,-60.0,86.21726076742405
190,2025-01-27 06:07:31,True,66.5523,80.93369212962962,,,
191,2025-01-27 18:12:43,False,66.4219,81.43730324074073,496.0,-62.0,85.2263068729805
192,2025-01-27 18:20:43,True,66.4219,81.44285879629629,,,
193,2025-01-28 06:25:56,False,66.5638,81.94648148148148,482.0,-59.0,98.7185472479729
194,2025-01-28 06:33:56,True,66.5638,81.95203703703704,,,
195,2025-01-28 18:39:08,False,66.5293,82.45564814814814,507.0,-63.0,95.56472161514168
196,2025-01-28 18:47:08,True,66.5293,82.4612037037037,,,
197,2025-01-29 06:52:19,False,66.4597,82.96480324074074,507.0,-59.0,88.11657279399553
198,2025-01-29 07:00:19,True,66.4597,82.9703587962963,,,
199,2025-01-29 19:05:31,False,66.4938,83.47396990740741,515.0,-58.0,90.2596081167554
200,2025-01-29 19:13:31,True,66.4938,83.47952546296297,,,
201,2025-01-30 07:18:43,False,66.4445,83.98313657407407,1190.0,-51.0,89.18812991112608
202,2025-01-30 07:26:43,True,66.4445,83.98869212962963,,,
203,2025-01-30 19:31:55,False,66.5375,84.49230324074075,1760.0,-139.0,103.37446944591252
204,2025-01-30 19:39:55,True,66.5375,84.4978587962963,,,
205,2025-01-31 07:45:07,False,66.4854,85.00146990740741,497.0,-59.0,102.80960856022394
206,2025-01-31 07:53:07,True,66.4854,85.00702546296297,,,
207,2025-01-31 12:16:50,False,66.533,85.19016203703704,496.0,-57.0,94.80028846388662
208,2025-01-31 12:24:50,True,66.533,85.19571759259259,,,
209,2025-02-01 00:30:02,False,66.4238,85.69932870370371,1540.0,-58.0,96.43043254525334
210,2025-02-01 00:38:02,True,66.4238,85.70488425925926,,,
211,2025-02-01 12:43:15,False,66.5243,86.20850694444444,547.0,-59.0,106.97723606320804
212,2025-02-01 12:51:15,True,66.5243,86.2140625,,,
213,2025-02-02 00:56:27,False,66.5257,86.7176736111111,1410.0,-30.0,137.29147989950368
214,2025-02-02 01:04:27,True,66.5257,86.72322916666667,,,
215,2025-02-02 13:09:39,False,66.461,87.22684027777778,1480.0,-25.0,105.50590363308623
216,2025-02-02 13:17:39,True,66.461,87.23239583333333,,,
217,2025-02-03 01:22:50,False,66.5334,87.73599537037036,1480.0,-44.0,101.03851578155168
218,2025-02-03 01:30:50,True,66.5334,87.74155092592592,,,
219,2025-02-03 13:36:04,False,66.5002,88.24518518518518,554.0,-56.0,112.03844133627844
220,2025-02-03 13:44:04,True,66.5002,88.25074074074074,,,
221,2025-02-04 01:49:15,False,66.4611,88.75434027777777,1330.0,-32.0,119.34898189050104
222,2025-02-04 01:57:15,True,66.4611,88.75989583333335,,,
223,2025-02-05 11:08:41,False,66.1841,90.14283564814816,541.0,-51.0,104.21787207501956
224,2025-02-05 11:16:41,True,66.1841,90.1483912037037,,,
225,2025-02-05 23:21:54,False,66.3427,90.65201388888887,498.0,-55.0,105.58062968777892
226,2025-02-05 23:29:54,True,66.3427,90.65756944444443,,,
227,2025-02-06 11:35:06,False,66.3587,91.16118055555556,548.0,-60.0,106.95759927903438
228,2025-02-06 11:43:06,True,66.3587,91.1667361111111,,,
229,2025-02-06 23:48:18,False,66.3816,91.67034722222222,514.0,-55.0,123.52086640828654
230,2025-02-06 23:56:18,True,66.3816,91.67590277777776,,,
231,2025-02-07 12:01:31,False,66.3657,92.17952546296296,487.0,-58.0,122.5575159525311
232,2025-02-07 12:09:31,True,66.3657,92.18508101851852,,,
233,2025-02-10 10:46:52,False,66.3938,95.1276851851852,500.0,-52.0,114.01049627440209
234,2025-02-10 10:54:52,True,66.3938,95.13324074074076,,,
235,2025-02-10 23:00:04,False,66.3074,95.63685185185186,506.0,-54.0,115.5146374789302
236,2025-02-10 23:08:04,True,66.3074,95.64240740740742,,,
237,2025-02-11 11:13:17,False,66.3155,96.14603009259258,495.0,-52.0,110.82584743299766
238,2025-02-11 11:21:17,True,66.3155,96.15158564814816,,,
239,2025-02-11 23:26:29,False,66.2799,96.65519675925924,494.0,-53.0,109.57664856247156
240,2025-02-11 23:34:29,True,66.2799,96.6607523148148,,,
241,2025-02-12 11:39:41,False,66.3794,97.16436342592591,504.0,-53.0,130.35684359217456
242,2025-02-12 11:47:41,True,66.3794,97.16991898148147,,,
243,2025-02-13 09:43:22,False,66.5369,98.08358796296297,459.0,-53.0,112.53016163729536
244,2025-02-13 09:51:22,True,66.5369,98.08914351851853,,,
245,2025-02-14 17:04:25,False,66.3664,99.38987268518518,1010.0,-40.0,124.7324440423896
246,2025-02-14 17:12:25,True,66.3664,99.39542824074071,,,
247,2025-02-15 05:17:39,False,66.0362,99.8990625,476.0,-50.0,126.36461422176474
248,2025-02-15 05:25:39,True,66.0362,99.90461805555556,,,
249,2025-02-15 17:31:16,False,66.1148,100.40851851851852,472.0,-51.0,128.0370951799601
250,2025-02-15 17:39:16,True,66.1148,100.41407407407408,,,
251,2025-02-16 05:44:54,False,66.2667,100.91798611111112,468.0,-50.0,129.72716437002936
252,2025-02-16 05:52:54,True,66.2667,100.92354166666668,,,
253,2025-02-16 17:58:32,False,66.1624,101.42745370370368,464.0,-51.0,128.2641587985095
254,2025-02-16 18:06:32,True,66.1624,101.43300925925926,,,
255,2025-02-17 06:12:10,False,66.145,101.93692129629628,418.0,-45.0,106.68081695369057
256,2025-02-17 06:20:10,True,66.145,101.94247685185184,,,
257,2025-02-17 17:50:43,False,66.2426,102.42202546296296,452.0,-52.0,124.97332693762634
258,2025-02-17 17:58:43,True,66.2426,102.42758101851852,,,
259,2025-02-18 06:04:12,False,66.2226,102.93138888888888,457.0,-49.0,138.5560453357265
260,2025-02-18 06:12:12,True,66.2226,102.93694444444444,,,
261,2025-02-18 18:15:23,False,66.2265,103.4391550925926,1070.0,-51.0,127.52050647362636
262,2025-02-18 18:23:23,True,66.2265,103.44471064814816,,,
263,2025-02-19 06:28:37,False,66.2509,103.94834490740742,464.0,-51.0,123.90269117369512
264,2025-02-19 06:36:37,True,66.2509,103.95390046296296,,,
265,2025-02-20 16:52:22,False,66.4104,105.38150462962962,989.0,-43.0,137.3917088203002
266,2025-02-20 17:00:22,True,66.4104,105.3870601851852,,,
267,2025-02-21 05:05:35,False,66.47,105.89068287037036,988.0,44.0,133.33324782906084
268,2025-02-21 05:13:35,True,66.47,105.89623842592594,,,
269,2025-02-21 15:45:45,False,66.2979,106.33524305555557,924.0,-53.0,119.44273321483048
270,2025-02-21 15:53:45,True,66.2979,106.34079861111113,,,
271,2025-02-22 03:58:56,False,66.4813,106.84439814814812,453.0,-48.0,137.05668963605763
272,2025-02-22 04:06:56,True,66.4813,106.84995370370368,,,
273,2025-02-22 16:12:08,False,66.516,107.35356481481482,447.0,-50.0,131.3256209569604
274,2025-02-22 16:20:08,True,66.516,107.35912037037036,,,
275,2025-02-23 04:25:20,False,66.4186,107.86273148148148,454.0,-51.0,116.89852844338144
276,2025-02-23 04:33:20,True,66.4186,107.86828703703704,,,
277,2025-02-23 16:38:31,False,66.4792,108.37188657407408,406.0,-43.0,135.5947293447576
278,2025-02-23 16:46:31,True,66.4792,108.37744212962964,,,
279,2025-02-24 04:51:43,False,66.4647,108.88105324074075,1020.0,-29.0,152.090750830268
280,2025-02-24 04:59:43,True,66.4647,108.8866087962963,,,
281,2025-02-24 17:04:54,False,66.4732,109.39020833333332,420.0,-48.0,152.090750830268
282,2025-02-24 17:12:54,True,66.4732,109.3957638888889,,,
283,2025-02-25 05:18:07,False,66.5606,109.89938657407409,383.0,-44.0,140.8279446563288
284,2025-02-25 05:26:07,True,66.5606,109.90494212962962,,,
285,2025-02-25 17:31:19,False,66.4015,110.40855324074074,422.0,-48.0,140.8279446563288
286,2025-02-25 17:39:19,True,66.4015,110.4141087962963,,,
287,2025-02-26 05:44:30,False,66.4321,110.91770833333334,1430.0,-93.0,153.75167160883134
288,2025-02-26 05:52:30,True,66.4321,110.92326388888888,,,
289,2025-02-26 16:39:02,,66.06,111.37224537037036,402.0332,-34.5535,
290,2025-02-26 17:36:30,False,65.8686,111.4121527777778,382.0,-48.0,169.88633060056023
291,2025-02-26 17:44:30,True,65.8686,111.41770833333334,,,
292,2025-02-27 05:49:43,False,65.5319,111.92133101851852,928.0,-39.0,140.19545269546484
293,2025-02-27 05:57:43,True,65.5319,111.92688657407408,,,
294,2025-02-27 18:02:55,False,65.5857,112.43049768518516,443.0,-45.0,258.50472279070726
295,2025-02-27 18:10:55,True,65.5857,112.43605324074076,,,
296,2025-02-28 06:16:08,False,65.5884,112.93967592592593,406.0,-48.0,137.49744452509748
297,2025-02-28 06:24:08,True,65.5884,112.94523148148149,,,
298,2025-02-28 18:29:20,False,65.5315,113.4488425925926,394.0,-47.0,152.090750830268
299,2025-02-28 18:37:20,True,65.5315,113.45439814814814,,,
300,2025-03-01 06:42:34,False,65.5964,113.95803240740742,932.0,-51.0,137.49744452509748
301,2025-03-01 06:50:34,True,65.5964,113.96358796296296,,,
302,2025-03-01 18:55:46,False,65.6446,114.46719907407407,417.0,-48.0,153.75167160883134
303,2025-03-01 19:03:46,True,65.6446,114.47275462962962,,,
304,2025-03-02 07:08:58,False,65.6131,114.97636574074076,401.0,-47.0,140.8279446563288
305,2025-03-02 07:16:58,True,65.6131,114.9819212962963,,,
306,2025-03-02 19:22:10,False,65.7318,115.4855324074074,400.0,-46.0,153.75167160883134
307,2025-03-02 19:30:10,True,65.7318,115.49108796296296,,,
308,2025-03-03 07:35:24,False,65.7415,115.99472222222222,820.0,-41.0,168.3651496775037
309,2025-03-03 07:43:24,True,65.7415,116.00027777777778,,,
310,2025-03-03 19:48:36,False,65.6726,116.50388888888888,405.0,-47.0,168.3651496775037
311,2025-03-03 19:56:36,True,65.6726,116.50944444444444,,,
312,2025-03-04 08:01:48,False,65.798,117.01305555555554,921.0,-46.0,169.88633060056023
313,2025-03-04 08:09:48,True,65.798,117.0186111111111,,,
314,2025-03-04 20:15:00,False,65.6835,117.52222222222224,813.0,-42.0,189.11588852063093
315,2025-03-04 20:23:00,True,65.6835,117.52777777777776,,,
316,2025-03-05 08:28:13,False,65.6384,118.03140046296296,397.0,-47.0,168.57704620305896
317,2025-03-05 08:36:13,True,65.6384,118.03695601851852,,,
318,2025-03-05 20:41:25,False,65.7066,118.54056712962962,877.0,-37.0,122.83035302670416
319,2025-03-05 20:49:25,True,65.7066,118.54612268518518,,,
320,2025-03-06 08:54:37,False,65.7323,119.04973379629632,956.0,-50.0,125.68806148414907
321,2025-03-06 09:02:37,True,65.7323,119.05528935185184,,,
322,2025-03-07 14:15:46,False,65.7672,120.27275462962965,426.0,-46.0,157.6535006767348
323,2025-03-07 14:23:46,True,65.7672,120.2783101851852,,,
324,2025-03-07 15:51:15,False,65.855,120.3390625,868.0,-56.0,128.083038540402
325,2025-03-07 15:59:15,True,65.855,120.34461805555556,,,
326,2025-03-08 04:04:27,False,65.8353,120.84822916666668,845.0,-41.0,129.2721444795277
327,2025-03-08 04:12:27,True,65.8353,120.85378472222224,,,
328,2025-03-08 16:17:40,False,65.7364,121.3574074074074,403.0,-48.0,125.7166348756302
329,2025-03-08 16:25:40,True,65.7364,121.36296296296295,,,
330,2025-03-09 04:30:52,False,65.8808,121.86657407407408,422.0,-45.0,175.65904566957923
331,2025-03-09 04:38:52,True,65.8808,121.87212962962964,,,
332,2025-03-09 16:44:06,False,65.7761,122.3757638888889,366.0,-44.0,130.24343381491528
333,2025-03-09 16:52:06,True,65.7761,122.38131944444444,,,
334,2025-03-10 04:57:18,False,65.9182,122.88493055555556,816.0,-45.0,145.22144327816326
335,2025-03-10 05:05:18,True,65.9182,122.8904861111111,,,
336,2025-03-10 17:10:30,False,65.9185,123.39409722222224,808.0,-39.0,151.90371020200112
337,2025-03-10 17:18:30,True,65.9185,123.39965277777776,,,
338,2025-03-11 05:23:43,False,65.948,123.90327546296298,396.0,-46.0,141.61199357052035
339,2025-03-11 05:31:43,True,65.948,123.90883101851853,,,
340,2025-03-11 17:36:55,False,65.7314,124.4124421296296,832.0,-52.0,133.73535259424466
341,2025-03-11 17:44:55,True,65.7314,124.41799768518518,,,
342,2025-03-12 12:54:35,False,65.5748,125.21637731481484,417.0,-45.0,147.80533796348152
343,2025-03-12 13:02:35,True,65.5748,125.22193287037038,,,
344,2025-03-19 17:20:47,False,65.4647,132.40123842592592,419.0,-44.0,166.5195992927299
345,2025-03-19 17:28:47,True,65.4647,132.40679398148148,,,
346,2025-03-20 05:34:01,False,65.9352,132.91042824074074,436.0,-48.0,135.5566831757332
347,2025-03-20 05:42:01,True,65.9352,132.9159837962963,,,
348,2025-03-20 17:39:50,False,65.1878,133.41446759259262,410.0,-46.0,140.82794465630153
349,2025-03-20 17:47:50,True,65.1878,133.42002314814815,,,
350,2025-03-21 05:53:02,False,65.4972,133.92363425925925,402.0,-47.0,147.80533796348155
351,2025-03-21 06:01:02,True,65.4972,133.9291898148148,,,
352,2025-03-21 18:06:15,False,65.3847,134.43281249999998,411.0,-48.0,139.19777312635583
353,2025-03-21 18:14:15,True,65.3847,134.43836805555557,,,
354,2025-03-22 06:19:28,False,65.5644,134.94199074074075,928.0,-43.0,145.83368786331346
355,2025-03-22 06:27:28,True,65.5644,134.9475462962963,,,
356,2025-03-22 18:32:41,False,65.5252,135.45116898148146,410.0,-47.0,189.115888520631
357,2025-03-22 18:40:41,True,65.5252,135.45672453703702,,,
358,2025-03-23 06:45:54,False,65.5387,135.96034722222225,400.0,-47.0,189.115888520631
359,2025-03-23 06:53:54,True,65.5387,135.96590277777776,,,
360,2025-03-23 18:59:06,False,65.3949,136.46951388888888,402.0,-46.0,145.83368786331346
361,2025-03-23 19:07:06,True,65.3949,136.47506944444444,,,
362,2025-03-24 07:12:20,False,65.5976,136.9787037037037,409.0,-46.0,114.25637613612908
363,2025-03-24 07:20:20,True,65.5976,136.98425925925926,,,
364,2025-03-24 19:25:32,False,66.0247,137.48787037037036,380.0,-43.0,150.9511417198321
365,2025-03-24 19:33:32,True,66.0247,137.49342592592592,,,
366,2025-03-25 07:38:45,False,65.9296,137.99704861111113,376.0,-42.0,181.2423687423858
367,2025-03-25 07:46:45,True,65.9296,138.00260416666666,,,
368,2025-03-25 19:51:57,False,66.0118,138.50621527777778,370.0,-47.0,177.10075483183223
369,2025-03-25 19:59:57,True,66.0118,138.51177083333334,,,
370,2025-03-26 08:05:11,False,65.9106,139.0154050925926,745.0,-29.0,157.3740413026293
371,2025-03-26 08:13:11,True,65.9106,139.02096064814813,,,
372,2025-03-26 20:18:24,False,65.9459,139.5245833333333,1460.0,54.0,152.57171244566698
373,2025-03-26 20:26:24,True,65.9459,139.5301388888889,,,
374,2025-03-27 08:31:36,False,65.8776,140.03375,336.0,-39.0,183.88765762711657
375,2025-03-27 08:39:36,True,65.8776,140.03930555555556,,,
376,2025-03-27 18:22:57,False,63.0505,140.44440972222222,572.0,-47.0,152.09075083026804
377,2025-03-27 18:30:57,True,63.0505,140.44996527777778,,,
378,2025-03-28 06:36:12,False,65.9186,140.95361111111112,652.0,-61.0,75.77920884373071
379,2025-03-28 06:44:12,True,65.9186,140.95916666666668,,,
380,2025-03-28 18:49:25,False,65.8168,141.46278935185185,704.0,-62.0,67.7364963079273
381,2025-03-28 18:57:25,True,65.8168,141.46834490740738,,,
382,2025-03-29 07:02:37,False,65.8036,141.9719560185185,739.0,-63.0,80.58714938969322
383,2025-03-29 07:10:37,True,65.8036,141.97751157407407,,,
384,2025-03-29 19:15:50,False,65.8319,142.48113425925928,728.0,-63.0,74.97204936964386
385,2025-03-29 19:23:50,True,65.8319,142.4866898148148,,,
386,2025-03-30 07:29:04,False,65.9131,142.9903240740741,729.0,-64.0,71.30449234579794
387,2025-03-30 07:37:04,True,65.9131,142.99587962962963,,,
388,2025-03-30 19:42:17,False,65.8548,143.4995023148148,763.0,-64.0,72.23879295308302
389,2025-03-30 19:50:17,True,65.8548,143.50505787037036,,,
390,2025-03-31 17:12:20,False,65.5525,144.3953703703704,790.0,-63.0,75.02418216704561
391,2025-03-31 17:20:20,True,65.5525,144.40092592592592,,,
392,2025-04-01 05:25:31,False,65.8901,144.90452546296297,777.0,-63.0,69.46286047375081
393,2025-04-01 05:33:31,True,65.8901,144.91008101851853,,,
394,2025-04-01 17:38:42,False,65.9466,145.41368055555557,815.0,-64.0,66.63586909123063
395,2025-04-01 17:46:42,True,65.9466,145.41923611111113,,,
396,2025-04-02 05:51:53,False,66.0618,145.92283564814815,819.0,-63.0,66.27025972264266
397,2025-04-02 05:59:53,True,66.0618,145.9283912037037,,,
398,2025-04-02 14:38:28,False,65.8375,146.28851851851852,837.0,-64.0,65.89170676472459
399,2025-04-02 14:46:28,True,65.8375,146.29407407407408,,,
400,2025-04-03 02:51:39,False,65.9808,146.7976736111111,838.0,-64.0,63.7886564882405
401,2025-04-03 02:59:39,True,65.9808,146.80322916666665,,,
402,2025-04-03 15:04:50,False,66.0799,147.3068287037037,877.0,-66.0,37.961598715792405
403,2025-04-03 15:12:50,True,66.0799,147.31238425925926,,,
404,2025-04-04 03:18:02,False,65.9014,147.81599537037036,877.0,-66.0,45.31087078706727
405,2025-04-04 03:26:02,True,65.9014,147.82155092592592,,,
406,2025-04-04 15:31:14,False,65.8763,148.32516203703705,919.0,-66.0,50.53906538416256
407,2025-04-04 15:39:14,True,65.8763,148.3307175925926,,,
408,2025-04-05 03:44:25,False,65.9707,148.83431712962962,931.0,-66.0,56.56350693727802
409,2025-04-05 03:52:25,True,65.9707,148.83987268518518,,,
410,2025-04-05 15:57:36,False,65.8607,149.34347222222223,933.0,-66.0,57.45823970614525
411,2025-04-05 16:05:36,True,65.8607,149.34902777777776,,,
412,2025-04-06 04:10:47,False,66.0342,149.8526273148148,420.0,-51.0,69.84154060487133
413,2025-04-06 04:18:47,True,66.0342,149.85818287037037,,,
414,2025-04-06 16:23:59,False,65.9886,150.3617939814815,733.0,-66.0,62.45384906099414
415,2025-04-06 16:31:59,True,65.9886,150.36734953703703,,,
416,2025-04-07 04:37:10,False,65.9782,150.87094907407408,809.0,-68.0,55.823739752313166
417,2025-04-07 04:45:10,True,65.9782,150.87650462962964,,,
418,2025-04-07 16:27:28,False,66.1907,151.36421296296297,839.0,-69.0,54.63980463980646
419,2025-04-07 16:35:28,True,66.1907,151.36976851851853,,,
420,2025-04-07 16:38:41,False,66.0875,151.3720023148148,818.0,-67.0,44.35884599186968
421,2025-04-07 16:46:41,True,66.0875,151.37755787037037,,,
422,2025-04-08 09:44:06,False,66.1139,152.08409722222223,880.0,-68.0,45.03074093581323
423,2025-04-08 09:52:06,True,66.1139,152.0896527777778,,,
424,2025-04-08 21:57:18,False,65.9344,152.59326388888888,887.0,-69.0,46.48977565644316
425,2025-04-08 22:05:18,True,65.9344,152.59881944444444,,,
426,2025-04-09 10:10:29,False,66.0955,153.1024189814815,1990.0,-71.0,55.82446653875249
427,2025-04-09 10:18:29,True,66.0955,153.10797453703705,,,
428,2025-04-10 16:58:36,False,66.0175,154.38583333333335,943.0,-68.0,50.32877790352858
429,2025-04-10 17:06:36,True,66.0175,154.39138888888888,,,
430,2025-04-11 05:11:52,False,65.9512,154.8950462962963,888.0,-68.0,49.47573344584223
431,2025-04-11 05:19:52,True,65.9512,154.90060185185186,,,
432,2025-04-11 17:25:26,False,66.013,155.40446759259257,944.0,-70.0,50.68245246815592
433,2025-04-11 17:33:26,True,66.013,155.41002314814816,,,
434,2025-04-12 05:38:42,False,65.9588,155.91368055555557,942.0,-69.0,51.33067329496208
435,2025-04-12 05:46:42,True,65.9588,155.91923611111113,,,
436,2025-04-12 17:51:57,False,66.0874,156.42288194444447,961.0,-70.0,46.35358416870841
437,2025-04-12 17:59:57,True,66.0874,156.4284375,,,
438,2025-04-13 06:05:13,False,66.0197,156.93209490740742,758.0,-66.0,56.33100818677094
439,2025-04-13 06:13:13,True,66.0197,156.93765046296298,,,
440,2025-04-13 18:18:25,False,66.1323,157.44126157407408,847.0,-66.0,55.37850699811855
441,2025-04-13 18:26:25,True,66.1323,157.44681712962964,,,
442,2025-04-14 06:31:39,False,66.0124,157.9504513888889,877.0,-68.0,49.53013256584861
443,2025-04-14 06:39:39,True,66.0124,157.95600694444445,,,
444,2025-04-14 18:44:54,False,66.0028,158.4596527777778,899.0,-68.0,44.22214690073155
445,2025-04-14 18:52:54,True,66.0028,158.46520833333332,,,
446,2025-04-15 06:58:10,False,66.1019,158.96886574074074,917.0,-68.0,46.70835570696884
447,2025-04-15 07:06:10,True,66.1019,158.9744212962963,,,
448,2025-04-15 19:11:26,False,66.084,159.4780787037037,951.0,-68.0,45.35215143569242
449,2025-04-15 19:19:26,True,66.084,159.48363425925925,,,
450,2025-04-16 07:24:41,False,65.9679,159.98728009259258,952.0,-68.0,46.74455252187279
451,2025-04-16 07:32:41,True,65.9679,159.99283564814814,,,
452,2025-04-16 19:37:56,False,66.0816,160.49648148148148,959.0,-68.0,66.78622303624398
453,2025-04-16 19:45:56,True,66.0816,160.502037037037,,,
454,2025-04-17 07:51:11,False,65.953,161.00568287037035,809.0,-67.0,55.09607689229716
455,2025-04-17 07:59:11,True,65.953,161.0112384259259,,,
456,2025-04-17 20:04:26,False,66.0198,161.51488425925925,893.0,-68.0,48.46905739762881
457,2025-04-17 20:12:26,True,66.0198,161.5204398148148,,,
458,2025-04-18 08:17:40,False,65.9783,162.02407407407406,942.0,-69.0,43.56291856292043
459,2025-04-18 08:25:40,True,65.9783,162.02962962962962,,,
460,2025-04-21 09:34:23,False,66.0055,165.07734953703704,1060.0,-70.0,63.53657916156876
461,2025-04-21 09:42:23,True,66.0055,165.0829050925926,,,
462,2025-04-21 21:47:52,False,66.0826,165.58671296296296,1020.0,-69.0,45.74699110413617
463,2025-04-21 21:55:52,True,66.0826,165.59226851851852,,,
464,2025-04-22 17:30:31,False,66.1507,166.40799768518517,1040.0,-68.0,47.12312275338428
465,2025-04-22 17:38:31,True,66.1507,166.41355324074075,,,
466,2025-04-23 05:43:44,False,66.026,166.91717592592593,1060.0,-69.0,42.47416020671745
467,2025-04-23 05:51:44,True,66.026,166.9227314814815,,,
468,2025-04-23 17:56:56,False,66.142,167.4263425925926,1080.0,-70.0,41.27130716114301
469,2025-04-23 18:04:56,True,66.142,167.43189814814812,,,
470,2025-04-24 06:10:07,False,66.1194,167.9354976851852,1090.0,-70.0,41.91954559602081
471,2025-04-24 06:18:07,True,66.1194,167.94105324074073,,,
472,2025-04-24 17:45:44,False,65.7929,168.4185648148148,1110.0,-63.0,47.8249704440112
473,2025-04-24 17:53:44,True,65.7929,168.4241203703704,,,
474,2025-04-25 11:36:34,False,65.9038,169.1621990740741,1080.0,-63.0,44.29934366908321
475,2025-04-25 11:44:34,True,65.9038,169.16775462962963,,,
476,2025-04-25 15:11:36,False,65.8898,169.3115277777778,1090.0,-63.0,44.94287031051358
477,2025-04-25 15:19:36,True,65.8898,169.31708333333333,,,
478,2025-04-26 03:29:47,False,66.0063,169.82415509259258,1130.0,-63.0,45.65287653522559
479,2025-04-26 03:37:47,True,66.0063,169.82971064814814,,,
480,2025-04-26 15:48:00,False,66.1648,170.33680555555557,1080.0,-59.0,46.58519390661985
481,2025-04-26 15:56:00,True,66.1648,170.3423611111111,,,
482,2025-04-27 04:06:11,False,66.1202,170.84943287037038,1120.0,-62.0,45.25766919833892
483,2025-04-27 04:14:11,True,66.1202,170.85498842592594,,,
484,2025-04-27 16:24:24,False,66.1185,171.36208333333332,1140.0,-63.0,46.18909529623552
485,2025-04-27 16:32:24,True,66.1185,171.36763888888888,,,
486,2025-04-28 04:42:36,False,66.0473,171.87472222222223,1150.0,-62.0,44.84204590135979
487,2025-04-28 04:50:36,True,66.0473,171.8802777777778,,,
488,2025-04-28 17:00:50,False,66.1792,172.38738425925928,1170.0,-63.0,46.20352414469982
489,2025-04-28 17:08:50,True,66.1792,172.3929398148148,,,
490,2025-04-29 05:18:48,False,66.3271,172.8998611111111,1170.0,-62.0,61.025834835348846
491,2025-04-29 05:26:48,True,66.3271,172.90541666666664,,,
492,2025-04-29 17:36:46,False,66.1225,173.41233796296297,1180.0,-62.0,50.32985416388826
493,2025-04-29 17:44:46,True,66.1225,173.41789351851853,,,
494,2025-04-30 05:55:03,False,66.3543,173.92503472222222,1180.0,-62.0,43.512704226978855
495,2025-04-30 06:03:03,True,66.3543,173.93059027777778,,,
496,2025-04-30 18:13:18,False,66.2518,174.43770833333335,1180.0,-62.0,45.96411214057407
497,2025-04-30 18:21:18,True,66.2518,174.44326388888888,,,
498,2025-05-01 06:31:33,False,66.3568,174.95038194444444,1200.0,-62.0,44.64051664414048
499,2025-05-01 06:39:33,True,66.3568,174.9559375,,,
500,2025-05-01 18:49:48,False,66.3067,175.46305555555554,1210.0,-62.0,40.32446051173907
501,2025-05-01 18:57:48,True,66.3067,175.46861111111113,,,
502,2025-05-02 07:08:05,False,66.3384,175.97575231481483,1210.0,-62.0,43.76150745198042
503,2025-05-02 07:16:05,True,66.3384,175.9813078703704,,,
504,2025-05-02 19:26:21,False,66.23,176.4884375,1220.0,-62.0,38.17590263373342
505,2025-05-02 19:34:21,True,66.23,176.4939930555555,,,
506,2025-05-03 07:44:25,False,66.3424,177.00098379629628,483.0,-59.0,59.99658410371675
507,2025-05-03 07:52:25,True,66.3424,177.00653935185184,,,
508,2025-05-03 20:02:41,False,66.2167,177.5136689814815,574.0,-62.0,53.651375079945495
509,2025-05-03 20:10:41,True,66.2167,177.51922453703705,,,
510,2025-05-04 08:20:57,False,66.2884,178.0263541666667,625.0,-63.0,52.11514563813857
511,2025-05-04 08:28:57,True,66.2884,178.03190972222225,,,
512,2025-05-04 20:39:13,False,66.2999,178.53903935185187,663.0,-64.0,52.89562406158597
513,2025-05-04 20:47:13,True,66.2999,178.5445949074074,,,
514,2025-05-05 16:06:55,False,66.2206,179.34994212962962,697.0,-65.0,43.16656564857499
515,2025-05-05 16:14:55,True,66.2206,179.35549768518516,,,
516,2025-05-05 17:10:53,False,66.171,179.39436342592592,709.0,-64.0,55.39785979983881
517,2025-05-05 17:18:53,True,66.171,179.39991898148148,,,
518,2025-05-06 05:28:37,False,66.3349,179.90667824074072,713.0,-65.0,48.2458234235476
519,2025-05-06 05:36:37,True,66.3349,179.9122337962963,,,
520,2025-05-06 17:46:21,False,66.2448,180.4189930555556,744.0,-65.0,50.34937662487662
521,2025-05-06 17:54:21,True,66.2448,180.4245486111112,,,
522,2025-05-07 06:04:10,False,66.2984,180.93136574074072,757.0,-64.0,50.32778068491857
523,2025-05-07 06:12:10,True,66.2984,180.9369212962963,,,
524,2025-05-07 18:21:58,False,66.4135,181.44372685185184,767.0,-65.0,50.99728314014046
525,2025-05-07 18:29:58,True,66.4135,181.4492824074074,,,
526,2025-05-08 06:39:46,False,66.2348,181.95608796296293,775.0,-64.0,59.08046979474968
527,2025-05-08 06:47:46,True,66.2348,181.9616435185185,,,
528,2025-05-08 18:57:35,False,66.2818,182.46846064814807,776.0,-64.0,46.82282927962091
529,2025-05-08 19:05:35,True,66.2818,182.4740162037037,,,
530,2025-05-09 07:15:23,False,66.344,182.98082175925927,785.0,-64.0,45.64551960385043
531,2025-05-09 07:23:23,True,66.344,182.98637731481483,,,
532,2025-05-09 19:33:11,False,66.2451,183.4931828703704,798.0,-64.0,47.66011105296335
533,2025-05-09 19:41:11,True,66.2451,183.49873842592592,,,
534,2025-05-10 07:50:59,False,66.2928,184.0055439814815,656.0,-61.0,48.59582721977424
535,2025-05-10 07:58:59,True,66.2928,184.01109953703704,,,
536,2025-05-10 20:08:47,False,66.3215,184.5179050925926,734.0,-61.0,66.3721566499381
537,2025-05-10 20:16:47,True,66.3215,184.52346064814813,,,
538,2025-05-11 08:26:35,False,66.2775,185.0302662037037,785.0,-62.0,55.695098552238434
539,2025-05-11 08:34:35,True,66.2775,185.0358217592592,,,
540,2025-05-11 20:44:23,False,66.296,185.54262731481484,809.0,-63.0,105.51122158273694
541,2025-05-11 20:52:23,True,66.296,185.5481828703704,,,
542,2025-05-12 09:02:11,False,66.2265,186.054988425926,828.0,-63.0,67.07043259660573
543,2025-05-12 09:10:11,True,66.2265,186.0605439814815,,,
544,2025-05-12 21:20:00,False,66.3737,186.56736111111115,771.0,-59.0,59.95479388336422
545,2025-05-12 21:28:00,True,66.3737,186.57291666666663,,,
546,2025-05-13 09:37:48,False,66.3295,187.07972222222224,889.0,-59.0,53.645074521230406
547,2025-05-13 09:45:48,True,66.3295,187.0852777777777,,,
548,2025-05-13 21:55:36,False,66.3366,187.5920833333333,948.0,-60.0,63.8142008940338
549,2025-05-13 22:03:36,True,66.3366,187.5976388888889,,,
550,2025-05-14 09:28:13,False,66.208,188.07306712962964,965.0,-60.0,55.397859799841335
551,2025-05-14 09:36:13,True,66.208,188.0786226851852,,,
552,2025-05-14 21:46:07,False,66.3308,188.5854976851852,994.0,-60.0,56.15768711006827
553,2025-05-14 21:54:07,True,66.3308,188.5910532407408,,,
554,2025-05-15 10:03:48,False,66.3492,189.09777777777776,1020.0,-60.0,49.37887451292868
555,2025-05-15 10:11:48,True,66.3492,189.10333333333327,,,
556,2025-05-15 22:21:28,False,66.3261,189.6100462962963,570.0,-59.0,51.54587476015524
