Repository: brianna-thielen/Lifetime-Testing

# Lifetime-Testing
Electrode testing (EIS and VT), IDE testing (EIS), and humidity sensor monitoring (I2C and resistive) plus data analysis for accelerated lifetime testing

Note: Automatic Windows update is disabled on this machine to prevent unwanted restarts. Check for updates periodically.

Instructions for starting testing:
1. Ensure all hardware is connected and turned on
2. Open Visual Studio Code to Lifetime-Testing repository
3. Open Intan RHX software
4. Select the RHS 128ch Stim/Recording Controller
5. Select the 30 kHz sample rate and +/- 2.550 mA stimulation range
6. Click Network -> Remote TCP Control
7. In the "Commands" tab, click "Connect"
8.

File: data/Pt Foil/PT09_data_summary.csv
,Measurement Datetime,Pulsing On,Temperature (C),Real Days,Impedance Magnitude at 1000 Hz (ohms),Impedance Phase at 1000 Hz (degrees),Geometric Surface Area (mm^2),Charge Injection Capacity @ 1000 us (uC/cm^2)
0,2024-12-13 18:17:26,False,65.1727,36.4405787037037,449.0,-57.0,,
1,2024-12-13 18:17:36,True,65.1727,36.44069444444444,,,,
2,2024-12-13 23:59:53,False,65.2242,36.6783912037037,757.0,-53.0,,
3,2024-12-14 00:00:03,True,65.2242,36.67850694444444,,,,
4,2024-12-14 05:59:54,False,65.511,36.92840277777778,1650.0,-23.0,,
5,2024-12-14 06:00:04,True,65.511,36.92851851851852,,,,
6,2024-12-14 11:59:54,False,65.2471,37.17840277777778,804.0,-54.0,,
7,2024-12-14 12:00:04,True,65.2471,37.17851851851852,,,,
8,2024-12-14 17:59:53,False,65.4507,37.4283912037037,797.0,-53.0,,
9,2024-12-14 18:00:03,True,65.4507,37.42850694444444,,,,
10,2024-12-14 23:59:53,False,65.5618,37.6783912037037,760.0,-54.0,,
11,2024-12-15 00:00:03,True,65.5618,37.67850694444444,,,,
12,2024-12-15 05:59:55,False,65.4346,37.92841435185185,1540.0,-42.0,,
13,2024-12-15 06:00:05,True,65.4346,37.9285300925926,,,,
14,2024-12-15 11:59:54,False,65.32,38.17840277777778,1600.0,-38.0,,
15,2024-12-15 12:00:04,True,65.32,38.17851851851852,,,,
16,2024-12-15 17:59:54,False,65.4453,38.42840277777778,750.0,-53.0,,
17,2024-12-15 18:00:04,True,65.4453,38.42851851851852,,,,
18,2024-12-15 23:59:53,False,65.5861,38.6783912037037,767.0,-54.0,,
19,2024-12-16 00:00:03,True,65.5861,38.67850694444444,,,,
20,2024-12-16 05:59:54,False,65.4199,38.92840277777778,1480.0,-37.0,,
21,2024-12-16 06:00:04,True,65.4199,38.92851851851852,,,,
22,2024-12-16 11:59:54,False,65.4039,39.17840277777778,1550.0,-48.0,,
23,2024-12-16 12:00:04,True,65.4039,39.17851851851852,,,,
24,2024-12-16 18:24:31,False,65.3335,39.44549768518519,644.0,-60.0,,
25,2024-12-16 18:24:41,True,65.3335,39.44561342592593,,,,
26,2024-12-16 23:59:54,False,65.52,39.67840277777778,685.0,-59.0,,
27,2024-12-17 00:00:04,True,65.52,39.67851851851852,,,,
28,2024-12-17 05:59:53,False,65.5912,39.9283912037037,691.0,-58.0,,
29,2024-12-17 06:00:03,True,65.5912,39.92850694444444,,,,
30,2024-12-17 12:08:46,False,65.3523,40.184560185185184,501.0,-59.0,1.607,
31,2024-12-17 12:08:56,True,65.3523,40.18467592592592,,,,
32,2024-12-17 12:19:29,False,65.2,40.192002314814815,480.0,-58.0,,
33,2024-12-17 12:19:39,True,65.2,40.19211805555556,,,,
34,2024-12-17 17:53:41,False,65.3001,40.42408564814815,517.0,-61.0,1.607,
35,2024-12-17 17:53:51,True,65.3001,40.42420138888889,,,,
36,2024-12-18 14:27:02,False,65.4668,41.2805787037037,628.0,-59.0,1.607,76.73160691207984
37,2024-12-18 14:35:02,True,65.4668,41.28613425925926,,,,
38,2024-12-19 00:08:03,False,65.682,41.6840625,673.0,-59.0,1.607,80.2842203369368
39,2024-12-19 00:16:03,True,65.682,41.68961805555556,,,,
40,2024-12-19 06:15:15,False,65.6215,41.9390625,709.0,-57.0,1.607,80.59995813939227
41,2024-12-19 06:23:15,True,65.6215,41.94461805555556,,,,
42,2024-12-20 08:43:25,False,65.5723,43.04195601851851,765.0,-54.0,1.607,75.58205666374631
43,2024-12-20 08:51:25,True,65.5723,43.04751157407407,,,,
44,2024-12-20 14:50:38,False,65.0635,43.29696759259259,769.0,-53.0,1.607,68.27729081197202
45,2024-12-20 14:58:38,True,65.0635,43.30252314814815,,,,
46,2024-12-21 09:12:14,False,65.6232,44.0619675925926,1530.0,-52.0,1.607,90.37046631392164
47,2024-12-21 09:20:14,True,65.6232,44.06752314814815,,,,
48,2024-12-22 09:41:03,False,65.5884,45.08197916666666,871.0,-53.0,1.607,66.66500220913557
49,2024-12-22 09:49:03,True,65.5884,45.08753472222222,,,,
50,2024-12-22 15:48:15,False,65.109,45.33697916666667,855.0,-52.0,1.607,66.71028271164668
51,2024-12-22 15:56:15,True,65.109,45.34253472222222,,,,
52,2024-12-22 21:55:27,False,65.5542,45.59197916666667,869.0,-52.0,1.607,63.56918629877632
53,2024-12-22 22:03:27,True,65.5542,45.59753472222221,,,,
54,2024-12-23 04:02:39,False,65.1278,45.84697916666666,691.0,-59.0,1.607,73.66273683854135
55,2024-12-23 04:10:39,True,65.1278,45.852534722222224,,,,
56,2024-12-23 10:09:52,False,65.1222,46.101990740740746,683.0,-60.0,1.607,65.58788721095827
57,2024-12-23 10:17:52,True,65.1222,46.1075462962963,,,,
58,2024-12-23 17:16:00,False,66.3903,46.39791666666667,586.0,-59.0,1.607,86.76800151427419
59,2024-12-23 17:24:00,True,66.3903,46.40347222222223,,,,
60,2024-12-24 05:29:31,False,67.0925,46.90730324074074,666.0,-59.0,1.607,81.27742409011988
61,2024-12-24 05:37:31,True,67.0925,46.91285879629629,,,,
62,2024-12-24 17:43:02,False,66.6084,47.416689814814816,642.0,-60.0,1.607,72.66430520319621
63,2024-12-24 17:51:02,True,66.6084,47.422245370370376,,,,
64,2024-12-25 05:56:32,False,67.1894,47.92606481481482,650.0,-60.0,1.607,75.53613631365822
65,2024-12-25 06:04:32,True,67.1894,47.931620370370375,,,,
66,2024-12-25 18:10:03,False,66.9325,48.435451388888886,638.0,-60.0,1.607,76.49657747355386
67,2024-12-25 18:18:03,True,66.9325,48.441006944444446,,,,
68,2024-12-26 06:23:34,False,67.0952,48.94483796296296,1220.0,-88.0,1.607,77.69881204120452
69,2024-12-26 06:31:34,True,67.0952,48.95039351851852,,,,
70,2024-12-26 18:37:05,False,66.8218,49.45422453703703,606.0,-61.0,1.607,77.05399165952598
71,2024-12-26 18:45:05,True,66.8218,49.45978009259259,,,,
72,2024-12-27 06:50:36,False,66.6903,49.96361111111111,614.0,-58.0,1.607,83.30833585966946
73,2024-12-27 06:58:36,True,66.6903,49.969166666666666,,,,
74,2024-12-27 19:04:06,False,66.8719,50.47298611111111,628.0,-61.0,1.607,88.40478127970134
75,2024-12-27 19:12:06,True,66.8719,50.47854166666667,,,,
76,2024-12-28 07:17:37,False,67.117,50.98237268518519,619.0,-61.0,1.607,76.68928196227267
77,2024-12-28 07:25:37,True,67.117,50.987928240740736,,,,
78,2024-12-28 19:31:08,False,66.9444,51.49175925925925,574.0,-61.0,1.607,72.67675075391841
79,2024-12-28 19:39:08,True,66.9444,51.497314814814814,,,,
80,2024-12-29 07:44:39,False,67.2424,52.00114583333333,622.0,-60.0,1.607,72.94137479631787
81,2024-12-29 07:52:39,True,67.2424,52.00670138888888,,,,
82,2024-12-29 19:58:10,False,67.245,52.51053240740742,616.0,-59.0,1.607,76.75008376813724
83,2024-12-29 20:06:10,True,67.245,52.51608796296296,,,,
84,2024-12-30 08:11:40,False,67.36,53.01990740740741,585.0,-62.0,1.607,87.5807764109285
85,2024-12-30 08:19:40,True,67.36,53.02546296296296,,,,
86,2024-12-30 10:50:11,False,66.8305,53.12998842592592,627.0,-61.0,1.607,76.95605231386703
87,2024-12-30 10:58:11,True,66.8305,53.13554398148148,,,,
88,2024-12-30 23:03:43,False,66.3761,53.63938657407408,690.0,-63.0,1.607,78.16861750205702
89,2024-12-30 23:11:43,True,66.3761,53.64494212962962,,,,
90,2024-12-31 11:17:12,False,66.2141,54.14875,688.0,-62.0,1.607,79.3854375793773
91,2024-12-31 11:25:12,True,66.2141,54.15430555555556,,,,
92,2024-12-31 17:47:34,False,65.9033,54.41983796296296,544.0,-65.0,1.607,115.53061126805385
93,2024-12-31 17:55:34,True,65.9033,54.42539351851852,,,,
94,2025-01-01 06:01:05,False,65.957,54.92922453703704,714.0,-64.0,1.607,87.37303144895772
95,2025-01-01 06:09:05,True,65.957,54.93478009259258,,,,
96,2025-01-01 18:14:36,False,66.0742,55.43861111111112,739.0,-64.0,1.607,78.09295869034793
97,2025-01-01 18:22:36,True,66.0742,55.44416666666667,,,,
98,2025-01-02 06:28:05,False,65.963,55.94797453703704,748.0,-64.0,1.607,72.45480509948715
99,2025-01-02 06:36:05,True,65.963,55.95353009259259,,,,
100,2025-01-02 18:41:36,False,66.2262,56.45736111111111,747.0,-64.0,1.607,74.19941601647002
101,2025-01-02 18:49:36,True,66.2262,56.46291666666667,,,,
102,2025-01-03 06:55:07,False,66.2172,56.96674768518519,712.0,-65.0,1.607,76.51380977454541
103,2025-01-03 07:03:07,True,66.2172,56.972303240740736,,,,
104,2025-01-03 19:08:36,False,66.0598,57.47611111111112,717.0,-64.0,1.607,80.84314382497493
105,2025-01-03 19:16:36,True,66.0598,57.48166666666668,,,,
106,2025-01-04 07:22:07,False,66.2078,57.98549768518519,732.0,-57.0,1.607,85.46066839930755
107,2025-01-04 07:30:07,True,66.2078,57.99105324074074,,,,
108,2025-01-04 19:35:38,False,66.1253,58.49488425925926,1320.0,-27.0,1.607,164.6418713001595
109,2025-01-04 19:43:38,True,66.1253,58.50043981481482,,,,
110,2025-01-05 07:49:09,False,66.2774,59.00427083333333,521.0,-69.0,1.607,96.890538696211
111,2025-01-05 07:57:09,True,66.2774,59.00982638888888,,,,
112,2025-01-05 20:02:40,False,66.2296,59.51365740740741,1950.0,-69.0,1.607,86.79580774075833
113,2025-01-05 20:10:40,True,66.2296,59.51921296296297,,,,
114,2025-01-06 09:03:28,False,66.0776,60.05587962962963,580.0,-67.0,1.607,88.91188260664592
115,2025-01-06 09:11:28,True,66.0776,60.06143518518518,,,,
116,2025-01-06 21:16:41,False,66.0659,60.56505787037037,672.0,-68.0,1.607,79.46723469436883
117,2025-01-06 21:24:41,True,66.0659,60.57061342592593,,,,
118,2025-01-07 09:29:54,False,66.0478,61.07423611111111,644.0,-68.0,1.607,80.72826181835454
119,2025-01-07 09:37:54,True,66.0478,61.079791666666665,,,,
120,2025-01-07 21:43:05,False,66.0096,61.583391203703705,626.0,-69.0,1.607,76.30491599253227
121,2025-01-07 21:51:05,True,66.0096,61.58894675925925,,,,
122,2025-01-08 09:56:17,False,66.2866,62.09255787037037,623.0,-67.0,1.607,80.27992915610369
123,2025-01-08 10:04:17,True,66.2866,62.09811342592593,,,,
124,2025-01-08 22:09:29,False,66.3123,62.60172453703704,628.0,-68.0,1.607,82.92488815202081
125,2025-01-08 22:17:29,True,66.3123,62.6072800925926,,,,
126,2025-01-09 10:22:41,False,66.0218,63.11089120370371,611.0,-67.0,1.607,80.9213220108992
127,2025-01-09 10:30:41,True,66.0218,63.11644675925925,,,,
128,2025-01-09 22:35:53,False,66.3049,63.62005787037037,637.0,-64.0,1.607,85.1723708774196
129,2025-01-09 22:43:53,True,66.3049,63.62561342592593,,,,
130,2025-01-10 10:34:32,False,66.0527,64.11912037037037,616.0,-65.0,1.607,89.61907041310519
131,2025-01-10 10:42:32,True,66.0527,64.12467592592593,,,,
132,2025-01-10 11:00:10,False,66.0821,64.13692129629631,575.0,-65.0,1.607,113.03910774975073
133,2025-01-10 11:08:10,True,66.0821,64.14247685185185,,,,
134,2025-01-10 23:13:21,False,24.4907,64.64607638888889,620.0,-65.0,1.607,98.88447101005391
135,2025-01-10 23:21:21,True,24.4907,64.65163194444445,,,,
136,2025-01-11 11:26:35,False,25.1933,65.1552662037037,620.0,-65.0,1.607,84.18524191704817
137,2025-01-11 11:34:35,True,25.1933,65.16082175925926,,,,
138,2025-01-11 23:39:46,False,25.311,65.6644212962963,592.0,-66.0,1.607,88.62553252597667
139,2025-01-11 23:47:46,True,25.311,65.66997685185184,,,,
140,2025-01-12 11:52:58,False,25.2617,66.17358796296296,627.0,-59.0,1.607,92.18023494019704
141,2025-01-12 12:00:58,True,25.2617,66.17914351851852,,,,
142,2025-01-13 00:06:09,False,26.096,66.68274305555555,587.0,-65.0,1.607,95.90164931943278
143,2025-01-13 00:14:09,True,26.096,66.68829861111111,,,,
144,2025-01-13 12:19:22,False,25.5715,67.1919212962963,567.0,-64.0,1.607,93.0542077710788
145,2025-01-13 12:27:22,True,25.5715,67.19747685185185,,,,
146,2025-01-14 00:32:34,False,22.6711,67.70108796296296,578.0,-63.0,1.607,104.1465502558996
147,2025-01-14 00:40:34,True,22.6711,67.70664351851852,,,,
148,2025-01-14 17:59:38,False,65.343,68.42821759259259,285.0,-63.0,1.607,115.110875255576
149,2025-01-14 18:07:38,True,65.343,68.43377314814815,,,,
150,2025-01-15 09:19:33,False,65.4897,69.0670486111111,424.0,-68.0,1.607,103.83890332736294
151,2025-01-15 09:27:33,True,65.4897,69.07260416666666,,,,
152,2025-01-15 09:57:29,False,65.3653,69.0933912037037,424.0,-68.0,1.607,109.62663347854212
153,2025-01-15 10:05:29,True,65.3653,69.09894675925926,,,,
154,2025-01-21 12:11:30,False,66.3773,75.18645833333333,4380.0,-40.0,1.607,145.79914795846597
155,2025-01-21 12:19:30,True,66.3773,75.1920138888889,,,,
156,2025-01-21 19:01:31,False,65.639,75.47119212962963,436.0,-60.0,1.607,153.47699966494235
157,2025-01-21 19:09:31,True,65.639,75.47674768518517,,,,
158,2025-01-22 07:14:45,False,66.622,75.98038194444445,445.0,-60.0,1.607,162.21198545958944
159,2025-01-22 07:22:45,True,66.622,75.98593749999999,,,,
160,2025-01-22 15:50:55,False,65.7149,76.33883101851852,992.0,-74.0,1.607,201.57362068848929
161,2025-01-22 15:58:55,True,65.7149,76.34438657407408,,,,
162,2025-01-23 04:04:07,False,66.5965,76.84799768518518,422.0,-58.0,1.607,173.5900908638181
163,2025-01-23 04:12:07,True,66.5965,76.85355324074074,,,,
164,2025-01-23 16:17:18,False,66.4359,77.35715277777778,425.0,-59.0,1.607,156.72746868925216
165,2025-01-23 16:25:18,True,66.4359,77.36270833333334,,,,
166,2025-01-24 04:30:29,False,66.6828,77.86630787037038,404.0,-58.0,1.607,151.65302442839356
167,2025-01-24 04:38:29,True,66.6828,77.87186342592592,,,,
168,2025-01-24 16:53:31,False,66.3322,78.38230324074074,405.0,-57.0,1.607,173.04288396388367
169,2025-01-24 17:01:31,True,66.3322,78.3878587962963,,,,
170,2025-01-25 05:06:43,False,66.4081,78.8914699074074,433.0,-60.0,1.607,179.84794360394687
171,2025-01-25 05:14:43,True,66.4081,78.89702546296296,,,,
172,2025-01-25 17:19:55,False,66.4112,79.40063657407408,404.0,-60.0,1.607,170.94362194757824
173,2025-01-25 17:27:55,True,66.4112,79.40619212962963,,,,
174,2025-01-26 05:33:08,False,66.3926,79.90981481481482,389.0,-57.0,1.607,171.96002076937498
175,2025-01-26 05:41:08,True,66.3926,79.91537037037037,,,,
176,2025-01-26 17:46:20,False,66.4316,80.41898148148148,388.0,-56.0,1.607,175.8937415081387
177,2025-01-26 17:54:20,True,66.4316,80.42453703703704,,,,
178,2025-01-27 05:59:31,False,66.5523,80.92813657407407,384.0,-60.0,1.607,193.5572567691349
179,2025-01-27 06:07:31,True,66.5523,80.93369212962962,,,,
180,2025-01-27 18:12:43,False,66.4219,81.43730324074073,375.0,-56.0,1.607,179.17879943830778
181,2025-01-27 18:20:43,True,66.4219,81.44285879629629,,,,
182,2025-01-28 06:25:56,False,66.5638,81.94648148148148,378.0,-58.0,1.607,207.6252931884555
183,2025-01-28 06:33:56,True,66.5638,81.95203703703704,,,,
184,2025-01-28 18:39:08,False,66.5293,82.45564814814814,388.0,-57.0,1.607,189.35057639968184
185,2025-01-28 18:47:08,True,66.5293,82.4612037037037,,,,
186,2025-01-29 06:52:19,False,66.4597,82.96480324074074,377.0,-58.0,1.607,173.35651280893853
187,2025-01-29 07:00:19,True,66.4597,82.9703587962963,,,,
188,2025-01-29 19:05:31,False,66.4938,83.47396990740741,392.0,-56.0,1.607,192.0975422956369
189,2025-01-29 19:13:31,True,66.4938,83.47952546296297,,,,
190,2025-01-30 07:18:43,False,66.4445,83.98313657407407,1040.0,-61.0,1.607,193.40312169761967
191,2025-01-30 07:26:43,True,66.4445,83.98869212962963,,,,
192,2025-01-30 19:31:55,False,66.5375,84.49230324074075,1220.0,-17.0,1.607,200.4451677756389
193,2025-01-30 19:39:55,True,66.5375,84.4978587962963,,,,
194,2025-01-31 07:45:07,False,66.4854,85.00146990740741,369.0,-56.0,1.607,200.4451677756389
195,2025-01-31 07:53:07,True,66.4854,85.00702546296297,,,,
196,2025-01-31 12:16:50,False,66.533,85.19016203703704,362.0,-55.0,1.607,197.66355430461647
197,2025-01-31 12:24:50,True,66.533,85.19571759259259,,,,
198,2025-02-01 00:30:02,False,66.4238,85.69932870370371,3900.0,-46.0,1.607,104.01209452236849
199,2025-02-01 00:38:02,True,66.4238,85.70488425925926,,,,
200,2025-02-01 12:43:15,False,66.5243,86.20850694444444,442.0,-46.0,1.607,142.00134029006787
201,2025-02-01 12:51:15,True,66.5243,86.2140625,,,,
202,2025-02-02 00:56:27,False,66.5257,86.7176736111111,491.0,-53.0,1.607,205.18722249099457
203,2025-02-02 01:04:27,True,66.5257,86.72322916666667,,,,
204,2025-02-02 13:09:39,False,66.461,87.22684027777778,1320.0,-65.0,1.607,201.6599869742649
205,2025-02-02 13:17:39,True,66.461,87.23239583333333,,,,
206,2025-02-03 01:22:50,False,66.5334,87.73599537037036,1270.0,-28.0,1.607,208.52280886512
207,2025-02-03 01:30:50,True,66.5334,87.74155092592592,,,,
208,2025-02-03 13:36:04,False,66.5002,88.24518518518518,429.0,-49.0,1.607,194.69467293161887
209,2025-02-03 13:44:04,True,66.5002,88.25074074074074,,,,
210,2025-02-04 01:49:15,False,66.4611,88.75434027777777,427.0,-40.0,1.607,383.53836580387554
211,2025-02-04 01:57:15,True,66.4611,88.75989583333335,,,,
212,2025-02-05 11:08:41,False,66.1841,90.14283564814816,439.0,-45.0,1.607,223.3546357242965
213,2025-02-05 11:16:41,True,66.1841,90.1483912037037,,,,
214,2025-02-05 23:21:54,False,66.3427,90.65201388888887,418.0,-45.0,1.607,221.7768194382541
215,2025-02-05 23:29:54,True,66.3427,90.65756944444443,,,,
216,2025-02-06 11:35:06,False,66.3587,91.16118055555556,419.0,-49.0,1.607,194.69467293161887
217,2025-02-06 11:43:06,True,66.3587,91.1667361111111,,,,
218,2025-02-06 23:48:18,False,66.3816,91.67034722222222,417.0,-46.0,1.607,211.41480382301128
219,2025-02-06 23:56:18,True,66.3816,91.67590277777776,,,,
220,2025-02-07 12:01:31,False,66.3657,92.17952546296296,403.0,-45.0,1.607,206.4638023128428
221,2025-02-07 12:09:31,True,66.3657,92.18508101851852,,,,
222,2025-02-10 10:46:52,False,66.3938,95.1276851851852,401.0,-43.0,1.607,259.4817545035464
223,2025-02-10 10:54:52,True,66.3938,95.13324074074076,,,,
224,2025-02-10 23:00:04,False,66.3074,95.63685185185186,391.0,-46.0,1.607,233.28368253150887
225,2025-02-10 23:08:04,True,66.3074,95.64240740740742,,,,
226,2025-02-11 11:13:17,False,66.3155,96.14603009259258,841.0,-42.0,1.607,231.5590445646868
227,2025-02-11 11:21:17,True,66.3155,96.15158564814816,,,,
228,2025-02-11 23:26:29,False,66.2799,96.65519675925924,809.0,-51.0,1.607,269.85304676657665
229,2025-02-11 23:34:29,True,66.2799,96.6607523148148,,,,
230,2025-02-12 11:39:41,False,66.3794,97.16436342592591,382.0,-44.0,1.607,233.28368253150887
231,2025-02-12 11:47:41,True,66.3794,97.16991898148147,,,,
232,2025-02-13 09:43:22,False,66.5369,98.08358796296297,372.0,-44.0,1.607,184.42992350368144
233,2025-02-13 09:51:22,True,66.5369,98.08914351851853,,,,
234,2025-02-14 17:04:25,False,66.3664,99.38987268518518,393.0,-44.0,1.607,290.59563129260283
235,2025-02-14 17:12:25,True,66.3664,99.39542824074071,,,,
236,2025-02-15 05:17:39,False,66.0362,99.8990625,370.0,-45.0,1.607,229.33902136459605
237,2025-02-15 05:25:39,True,66.0362,99.90461805555556,,,,
238,2025-02-15 17:31:16,False,66.1148,100.40851851851852,377.0,-43.0,1.607,224.7596833782557
239,2025-02-15 17:39:16,True,66.1148,100.41407407407408,,,,
240,2025-02-16 05:44:54,False,66.2667,100.91798611111112,769.0,-44.0,1.607,132.233976353368
241,2025-02-16 05:52:54,True,66.2667,100.92354166666668,,,,
242,2025-02-16 17:58:32,False,66.1624,101.42745370370368,360.0,-42.0,1.607,273.8945111559227
243,2025-02-16 18:06:32,True,66.1624,101.43300925925926,,,,
244,2025-02-17 06:12:10,False,66.145,101.93692129629628,1220.0,-67.0,1.607,259.40290299691947
245,2025-02-17 06:20:10,True,66.145,101.94247685185184,,,,
246,2025-02-17 17:50:43,False,66.2426,102.42202546296296,361.0,-44.0,1.607,290.59563129260283
247,2025-02-17 17:58:43,True,66.2426,102.42758101851852,,,,
248,2025-02-18 06:04:12,False,66.2226,102.93138888888888,375.0,-44.0,1.607,282.9192052212803
249,2025-02-18 06:12:12,True,66.2226,102.93694444444444,,,,
250,2025-02-18 18:15:23,False,66.2265,103.4391550925926,383.0,-44.0,1.607,203.26935043799745
251,2025-02-18 18:23:23,True,66.2265,103.44471064814816,,,,
252,2025-02-19 06:28:37,False,66.2509,103.94834490740742,382.0,-45.0,1.607,207.88787571256648
253,2025-02-19 06:36:37,True,66.2509,103.95390046296296,,,,
254,2025-02-20 16:52:22,False,66.4104,105.38150462962962,762.0,-49.0,1.607,273.5126843316691
255,2025-02-20 17:00:22,True,66.4104,105.3870601851852,,,,
256,2025-02-21 05:05:35,False,66.47,105.89068287037036,4370.0,-43.0,1.607,242.52868061202528
257,2025-02-21 05:13:35,True,66.47,105.89623842592594,,,,
258,2025-02-21 15:45:45,False,66.2979,106.33524305555557,380.0,-46.0,1.607,220.6047506655795
259,2025-02-21 15:53:45,True,66.2979,106.34079861111113,,,,
260,2025-02-22 03:58:56,False,66.4813,106.84439814814812,361.0,-44.0,1.607,247.11598295921988
261,2025-02-22 04:06:56,True,66.4813,106.84995370370368,,,,
262,2025-02-22 16:12:08,False,66.516,107.35356481481482,375.0,-44.0,1.607,290.59563129260283
263,2025-02-22 16:20:08,True,66.516,107.35912037037036,,,,
264,2025-02-23 04:25:20,False,66.4186,107.86273148148148,364.0,-45.0,1.607,293.1884543583324
265,2025-02-23 04:33:20,True,66.4186,107.86828703703704,,,,
266,2025-02-23 16:38:31,False,66.4792,108.37188657407408,222.0,-30.0,1.607,229.9076157197116
267,2025-02-23 16:46:31,True,66.4792,108.37744212962964,,,,
268,2025-02-24 04:51:43,False,66.4647,108.88105324074075,893.0,-46.0,1.607,231.3595966364637
269,2025-02-24 04:59:43,True,66.4647,108.8866087962963,,,,
270,2025-02-24 17:04:54,False,66.4732,109.39020833333332,351.0,-45.0,1.607,225.69527547751565
271,2025-02-24 17:12:54,True,66.4732,109.3957638888889,,,,
272,2025-02-25 05:18:07,False,66.5606,109.89938657407409,329.0,-34.0,1.607,300.96692355559446
273,2025-02-25 05:26:07,True,66.5606,109.90494212962962,,,,
274,2025-02-25 17:31:19,False,66.4015,110.40855324074074,338.0,-45.0,1.607,254.89445215633887
275,2025-02-25 17:39:19,True,66.4015,110.4141087962963,,,,
276,2025-02-26 05:44:30,False,66.4321,110.91770833333334,332.0,-39.0,1.607,297.0289865558417
277,2025-02-26 05:52:30,True,66.4321,110.92326388888888,,,,
278,2025-02-26 17:36:30,False,65.8686,111.4121527777778,322.0,-38.0,1.607,286.0083289453688
279,2025-02-26 17:44:30,True,65.8686,111.41770833333334,,,,
280,2025-02-27 05:49:43,False,65.5319,111.92133101851852,341.0,-42.0,1.607,205.46161400597333
281,2025-02-27 05:57:43,True,65.5319,111.92688657407408,,,,
282,2025-02-27 18:02:55,False,65.5857,112.43049768518516,344.0,-44.0,1.607,297.0289865558417
283,2025-02-27 18:10:55,True,65.5857,112.43605324074076,,,,
284,2025-02-28 06:16:08,False,65.5884,112.93967592592593,333.0,-42.0,1.607,692.8821023389896
285,2025-02-28 06:24:08,True,65.5884,112.94523148148149,,,,
286,2025-02-28 18:29:20,False,65.5315,113.4488425925926,344.0,-45.0,1.607,211.21535589483312
287,2025-02-28 18:37:20,True,65.5315,113.45439814814814,,,,
288,2025-03-01 06:42:34,False,65.5964,113.95803240740742,331.0,-40.0,1.607,278.2298597481066
289,2025-03-01 06:50:34,True,65.5964,113.96358796296296,,,,
290,2025-03-01 18:55:46,False,65.6446,114.46719907407407,346.0,-42.0,1.607,692.8821023389896
291,2025-03-01 19:03:46,True,65.6446,114.47275462962962,,,,
292,2025-03-02 07:08:58,False,65.6131,114.97636574074076,323.0,-41.0,1.607,241.25221387198312
293,2025-03-02 07:16:58,True,65.6131,114.9819212962963,,,,
294,2025-03-02 19:22:10,False,65.7318,115.4855324074074,339.0,-42.0,1.607,254.45929304045248
295,2025-03-02 19:30:10,True,65.7318,115.49108796296296,,,,
296,2025-03-03 07:35:24,False,65.7415,115.99472222222222,322.0,-45.0,1.607,271.67590806331293
297,2025-03-03 07:43:24,True,65.7415,116.00027777777778,,,,
298,2025-03-03 19:48:36,False,65.6726,116.50388888888888,343.0,-44.0,1.607,700.6605715362531
299,2025-03-03 19:56:36,True,65.6726,116.50944444444444,,,,
300,2025-03-04 08:01:48,False,65.798,117.01305555555554,323.0,-43.0,1.607,700.6605715362531
301,2025-03-04 08:09:48,True,65.798,117.0186111111111,,,,
302,2025-03-04 20:15:00,False,65.6835,117.52222222222224,316.0,-45.0,1.607,293.7867981428189
303,2025-03-04 20:23:00,True,65.6835,117.52777777777776,,,,
304,2025-03-05 08:28:13,False,65.6384,118.03140046296296,329.0,-42.0,1.607,278.2298597481066
305,2025-03-05 08:36:13,True,65.6384,118.03695601851852,,,,
306,2025-03-05 20:41:25,False,65.7066,118.54056712962962,345.0,-43.0,1.607,220.96975107788947
307,2025-03-05 20:49:25,True,65.7066,118.54612268518518,,,,
308,2025-03-06 08:54:37,False,65.7323,119.04973379629632,773.0,-43.0,1.607,270.45139055086304
309,2025-03-06 09:02:37,True,65.7323,119.05528935185184,,,,
310,2025-03-07 14:15:46,False,65.7672,120.27275462962965,339.0,-45.0,1.607,297.0289865558417
311,2025-03-07 14:23:46,True,65.7672,120.2783101851852,,,,
312,2025-03-07 15:51:15,False,65.855,120.3390625,336.0,-38.0,1.607,297.0289865558417
313,2025-03-07 15:59:15,True,65.855,120.34461805555556,,,,
314,2025-03-08 04:04:27,False,65.8353,120.84822916666668,341.0,-34.0,1.607,311.1387678904029
315,2025-03-08 04:12:27,True,65.8353,120.85378472222224,,,,
316,2025-03-08 16:17:40,False,65.7364,121.3574074074074,349.0,-43.0,1.607,181.7877206800597
317,2025-03-08 16:25:40,True,65.7364,121.36296296296295,,,,
318,2025-03-09 04:30:52,False,65.8808,121.86657407407408,339.0,-44.0,1.607,350.2305618049524
319,2025-03-09 04:38:52,True,65.8808,121.87212962962964,,,,
320,2025-03-09 16:44:06,False,65.7761,122.3757638888889,308.0,-38.0,1.607,708.4390407335177
321,2025-03-09 16:52:06,True,65.7761,122.38131944444444,,,,
322,2025-03-10 04:57:18,False,65.9182,122.88493055555556,337.0,-43.0,1.607,278.2298597481066
323,2025-03-10 05:05:18,True,65.9182,122.8904861111111,,,,
324,2025-03-10 17:10:30,False,65.9185,123.39409722222224,336.0,-43.0,1.607,225.1020708421406
325,2025-03-10 17:18:30,True,65.9185,123.39965277777776,,,,
326,2025-03-11 05:23:43,False,65.948,123.90327546296298,336.0,-45.0,1.607,270.45139055086304
327,2025-03-11 05:31:43,True,65.948,123.90883101851853,,,,
328,2025-03-11 17:36:55,False,65.7314,124.4124421296296,367.0,-43.0,1.607,204.0185169685079
329,2025-03-11 17:44:55,True,65.7314,124.41799768518518,,,,
330,2025-03-12 12:54:35,False,65.5748,125.21637731481484,626.0,-56.0,1.607,283.4037736486875
331,2025-03-12 13:02:35,True,65.5748,125.22193287037038,,,,
332,2025-03-19 17:20:47,False,65.4647,132.40123842592592,377.0,-42.0,1.607,300.9669235556042
333,2025-03-19 17:28:47,True,65.4647,132.40679398148148,,,,
334,2025-03-20 05:34:01,False,65.9352,132.91042824074074,371.0,-45.0,1.607,238.6659912412996
335,2025-03-20 05:42:01,True,65.9352,132.9159837962963,,,,
336,2025-03-20 17:39:50,False,65.1878,133.41446759259262,338.0,-45.0,1.607,262.67292135360094
337,2025-03-20 17:47:50,True,65.1878,133.42002314814815,,,,
338,2025-03-21 05:53:02,False,65.4972,133.92363425925925,347.0,-45.0,1.607,262.67292135360094
339,2025-03-21 06:01:02,True,65.4972,133.9291898148148,,,,
340,2025-03-21 18:06:15,False,65.3847,134.43281249999998,342.0,-44.0,1.607,237.5064376023822
341,2025-03-21 18:14:15,True,65.3847,134.43836805555557,,,,
342,2025-03-22 06:19:28,False,65.5644,134.94199074074075,334.0,-44.0,1.607,255.76661428290788
343,2025-03-22 06:27:28,True,65.5644,134.9475462962963,,,,
344,2025-03-22 18:32:41,False,65.5252,135.45116898148146,719.0,-54.0,1.607,222.6610934481595
345,2025-03-22 18:40:41,True,65.5252,135.45672453703702,,,,
346,2025-03-23 06:45:54,False,65.5387,135.96034722222225,348.0,-43.0,1.607,181.08058711667687
347,2025-03-23 06:53:54,True,65.5387,135.96590277777776,,,,
348,2025-03-23 18:59:06,False,65.3949,136.46951388888888,341.0,-47.0,1.607,164.29816385894162
349,2025-03-23 19:07:06,True,65.3949,136.47506944444444,,,,
350,2025-03-24 07:12:20,False,65.5976,136.9787037037037,333.0,-44.0,1.607,303.4411415863908
351,2025-03-24 07:20:20,True,65.5976,136.98425925925926,,,,
352,2025-03-24 19:25:32,False,66.0247,137.48787037037036,643.0,-37.0,1.607,201.8696120107343
353,2025-03-24 19:33:32,True,66.0247,137.49342592592592,,,,
354,2025-03-25 07:38:45,False,65.9296,137.99704861111113,617.0,-39.0,1.607,254.4592930404525
355,2025-03-25 07:46:45,True,65.9296,138.00260416666666,,,,
356,2025-03-25 19:51:57,False,66.0118,138.50621527777778,322.0,-44.0,1.607,250.5863769087537
357,2025-03-25 19:59:57,True,66.0118,138.51177083333334,,,,
358,2025-03-26 08:05:11,False,65.9106,139.0154050925926,317.0,-45.0,1.607,292.55491388064445
359,2025-03-26 08:13:11,True,65.9106,139.02096064814813,,,,
360,2025-03-26 20:18:24,False,65.9459,139.5245833333333,5230.0,-45.0,1.607,321.70950808156937
361,2025-03-26 20:26:24,True,65.9459,139.5301388888889,,,,
362,2025-03-27 08:31:36,False,65.8776,140.03375,311.0,-36.0,1.607,225.6811968001928
363,2025-03-27 08:39:36,True,65.8776,140.03930555555556,,,,
364,2025-03-27 18:22:57,False,63.0505,140.44440972222222,503.0,-40.0,1.607,192.32478784439965
365,2025-03-27 18:30:57,True,63.0505,140.44996527777778,,,,
366,2025-03-28 06:36:12,False,65.9186,140.95361111111112,725.0,-46.0,1.607,144.28841454659215
367,2025-03-28 06:44:12,True,65.9186,140.95916666666668,,,,
368,2025-03-28 18:49:25,False,65.8168,141.46278935185185,780.0,-49.0,1.607,67.53106425801822
369,2025-03-28 18:57:25,True,65.8168,141.46834490740738,,,,
370,2025-03-29 07:02:37,False,65.8036,141.9719560185185,525.0,-56.0,1.607,90.44761746546308
371,2025-03-29 07:10:37,True,65.8036,141.97751157407407,,,,
372,2025-03-29 19:15:50,False,65.8319,142.48113425925928,552.0,-54.0,1.607,124.97486956106675
373,2025-03-29 19:23:50,True,65.8319,142.4866898148148,,,,
374,2025-03-30 07:29:04,False,65.9131,142.9903240740741,561.0,-55.0,1.607,121.00763909031328
375,2025-03-30 07:37:04,True,65.9131,142.99587962962963,,,,
376,2025-03-30 19:42:17,False,65.8548,143.4995023148148,618.0,-56.0,1.607,116.01885979612013
377,2025-03-30 19:50:17,True,65.8548,143.50505787037036,,,,
378,2025-03-31 17:12:20,False,65.5525,144.3953703703704,642.0,-55.0,1.607,120.36157599974214
379,2025-03-31 17:20:20,True,65.5525,144.40092592592592,,,,
380,2025-04-01 05:25:31,False,65.8901,144.90452546296297,669.0,-55.0,1.607,104.1219757370184
381,2025-04-01 05:33:31,True,65.8901,144.91008101851853,,,,
382,2025-04-01 17:38:42,False,65.9466,145.41368055555557,698.0,-54.0,1.607,96.44776429574534
383,2025-04-01 17:46:42,True,65.9466,145.41923611111113,,,,
384,2025-04-02 05:51:53,False,66.0618,145.92283564814815,701.0,-55.0,1.607,102.70228751006891
385,2025-04-02 05:59:53,True,66.0618,145.9283912037037,,,,
386,2025-04-02 14:38:28,False,65.8375,146.28851851851852,735.0,-55.0,1.607,96.8849619935562
387,2025-04-02 14:46:28,True,65.8375,146.29407407407408,,,,
388,2025-04-03 02:51:39,False,65.9808,146.7976736111111,24300.0,-39.0,1.607,112.8125918885145
389,2025-04-03 02:59:39,True,65.9808,146.80322916666665,,,,
390,2025-04-03 15:04:50,False,66.0799,147.3068287037037,777.0,-55.0,1.607,95.96173177260675
391,2025-04-03 15:12:50,True,66.0799,147.31238425925926,,,,
392,2025-04-04 03:18:02,False,65.9014,147.81599537037036,814.0,-57.0,1.607,83.30308423840447
393,2025-04-04 03:26:02,True,65.9014,147.82155092592592,,,,
394,2025-04-04 15:31:14,False,65.8763,148.32516203703705,821.0,-58.0,1.607,84.36656933609056
395,2025-04-04 15:39:14,True,65.8763,148.3307175925926,,,,
396,2025-04-05 03:44:25,False,65.9707,148.83431712962962,820.0,-59.0,1.607,85.80737490589893
397,2025-04-05 03:52:25,True,65.9707,148.83987268518518,,,,
398,2025-04-05 15:57:36,False,65.8607,149.34347222222223,802.0,-58.0,1.607,87.17699994651065
399,2025-04-05 16:05:36,True,65.8607,149.34902777777776,,,,
400,2025-04-06 04:10:47,False,66.0342,149.8526273148148,800.0,-58.0,1.607,88.51827553098705
401,2025-04-06 04:18:47,True,66.0342,149.85818287037037,,,,
402,2025-04-06 16:23:59,False,65.9886,150.3617939814815,795.0,-58.0,1.607,86.08491694989318
403,2025-04-06 16:31:59,True,65.9886,150.36734953703703,,,,
404,2025-04-07 04:37:10,False,65.9782,150.87094907407408,789.0,-58.0,1.607,87.45857349211293
405,2025-04-07 04:45:10,True,65.9782,150.87650462962964,,,,
406,2025-04-07 16:27:28,False,66.1907,151.36421296296297,741.0,-58.0,1.607,82.79737686087003
407,2025-04-07 16:35:28,True,66.1907,151.36976851851853,,,,
408,2025-04-07 16:38:41,False,66.0875,151.3720023148148,720.0,-58.0,1.607,87.46872013106633
409,2025-04-07 16:46:41,True,66.0875,151.37755787037037,,,,
410,2025-04-08 09:44:06,False,66.1139,152.08409722222223,777.0,-56.0,1.607,119.48154175909244
411,2025-04-08 09:52:06,True,66.1139,152.0896527777778,,,,
412,2025-04-08 21:57:18,False,65.9344,152.59326388888888,800.0,-57.0,1.607,101.73280359963852
413,2025-04-08 22:05:18,True,65.9344,152.59881944444444,,,,
414,2025-04-09 10:10:29,False,66.0955,153.1024189814815,1640.0,-49.0,1.607,96.98301938942892
415,2025-04-09 10:18:29,True,66.0955,153.10797453703705,,,,
416,2025-04-10 16:58:36,False,66.0175,154.38583333333335,677.0,-56.0,1.607,97.25979061390616
417,2025-04-10 17:06:36,True,66.0175,154.39138888888888,,,,
418,2025-04-11 05:11:52,False,65.9512,154.8950462962963,721.0,-54.0,1.607,49.37413240147509
419,2025-04-11 05:19:52,True,65.9512,154.90060185185186,,,,
420,2025-04-11 17:25:26,False,66.013,155.40446759259257,539.0,-56.0,1.607,79.6866274153245
421,2025-04-11 17:33:26,True,66.013,155.41002314814816,,,,
422,2025-04-12 05:38:42,False,65.9588,155.91368055555557,589.0,-56.0,1.607,93.32985496147693
423,2025-04-12 05:46:42,True,65.9588,155.91923611111113,,,,
424,2025-04-12 17:51:57,False,66.0874,156.42288194444447,650.0,-56.0,1.607,112.56859835502888
425,2025-04-12 17:59:57,True,66.0874,156.4284375,,,,
426,2025-04-13 06:05:13,False,66.0197,156.93209490740742,692.0,-56.0,1.607,109.01739279791158
427,2025-04-13 06:13:13,True,66.0197,156.93765046296298,,,,
428,2025-04-13 18:18:25,False,66.1323,157.44126157407408,530.0,-56.0,1.607,105.52151644248696
429,2025-04-13 18:26:25,True,66.1323,157.44681712962964,,,,
430,2025-04-14 06:31:39,False,66.0124,157.9504513888889,593.0,-58.0,1.607,97.78822949782725
431,2025-04-14 06:39:39,True,66.0124,157.95600694444445,,,,
432,2025-04-14 18:44:54,False,66.0028,158.4596527777778,645.0,-57.0,1.607,104.17549339705964
433,2025-04-14 18:52:54,True,66.0028,158.46520833333332,,,,
434,2025-04-15 06:58:10,False,66.1019,158.96886574074074,654.0,-56.0,1.607,100.834443202392
435,2025-04-15 07:06:10,True,66.1019,158.9744212962963,,,,
436,2025-04-15 19:11:26,False,66.084,159.4780787037037,682.0,-57.0,1.607,97.6345006433953
437,2025-04-15 19:19:26,True,66.084,159.48363425925925,,,,
438,2025-04-16 07:24:41,False,65.9679,159.98728009259258,709.0,-57.0,1.607,96.48187933447988
439,2025-04-16 07:32:41,True,65.9679,159.99283564814814,,,,
440,2025-04-16 19:37:56,False,66.0816,160.49648148148148,734.0,-58.0,1.607,114.72967531754634
441,2025-04-16 19:45:56,True,66.0816,160.502037037037,,,,
442,2025-04-17 07:51:11,False,65.953,161.00568287037035,731.0,-57.0,1.607,98.05504762816936
443,2025-04-17 07:59:11,True,65.953,161.0112384259259,,,,
444,2025-04-17 20:04:26,False,66.0198,161.51488425925925,743.0,-58.0,1.607,94.9561730776268
445,2025-04-17 20:12:26,True,66.0198,161.5204398148148,,,,
446,2025-04-18 08:17:40,False,65.9783,162.02407407407406,750.0,-58.0,1.607,96.175290795085
447,2025-04-18 08:25:40,True,65.9783,162.02962962962962,,,,
448,2025-04-21 09:34:23,False,66.0055,165.07734953703704,910.0,-60.0,1.607,87.76431543372071
449,2025-04-21 09:42:23,True,66.0055,165.0829050925926,,,,
450,2025-04-21 21:47:52,False,66.0826,165.58671296296296,813.0,-59.0,1.607,86.31857715519456
451,2025-04-21 21:55:52,True,66.0826,165.59226851851852,,,,
452,2025-04-22 17:30:31,False,66.1507,166.40799768518517,829.0,-58.0,1.607,91.95091243251927
453,2025-04-22 17:38:31,True,66.1507,166.41355324074075,,,,
454,2025-04-23 05:43:44,False,66.026,166.91717592592593,814.0,-59.0,1.607,87.41027005922
455,2025-04-23 05:51:44,True,66.026,166.9227314814815,,,,
456,2025-04-23 17:56:56,False,66.142,167.4263425925926,825.0,-59.0,1.607,86.96065049518951
457,2025-04-23 18:04:56,True,66.142,167.43189814814812,,,,
458,2025-04-24 06:10:07,False,66.1194,167.9354976851852,822.0,-59.0,1.607,85.15628739650708
459,2025-04-24 06:18:07,True,66.1194,167.94105324074073,,,,
460,2025-04-24 17:45:44,False,65.7929,168.4185648148148,837.0,-49.0,1.607,90.7055781225487
461,2025-04-24 17:53:44,True,65.7929,168.4241203703704,,,,
462,2025-04-25 11:36:34,False,65.9038,169.1621990740741,804.0,-50.0,1.607,94.86800536116756
463,2025-04-25 11:44:34,True,65.9038,169.16775462962963,,,,
464,2025-04-25 15:11:36,False,65.8898,169.3115277777778,840.0,-50.0,1.607,96.11306304150192
465,2025-04-25 15:19:36,True,65.8898,169.31708333333333,,,,
466,2025-04-26 03:29:47,False,66.0063,169.82415509259258,859.0,-49.0,1.607,109.52204298506906
467,2025-04-26 03:37:47,True,66.0063,169.82971064814814,,,,
468,2025-04-26 15:48:00,False,66.1648,170.33680555555557,901.0,-44.0,1.607,88.36179527357686
469,2025-04-26 15:56:00,True,66.1648,170.3423611111111,,,,
470,2025-04-27 04:06:11,False,66.1202,170.84943287037038,956.0,-49.0,1.607,83.51950037589079
471,2025-04-27 04:14:11,True,66.1202,170.85498842592594,,,,
472,2025-04-27 16:24:24,False,66.1185,171.36208333333332,990.0,-50.0,1.607,84.81896228884781
473,2025-04-27 16:32:24,True,66.1185,171.36763888888888,,,,
474,2025-04-28 04:42:36,False,66.0473,171.87472222222223,997.0,-50.0,1.607,225.63623889095163
475,2025-04-28 04:50:36,True,66.0473,171.8802777777778,,,,
476,2025-04-28 17:00:50,False,66.1792,172.38738425925928,1010.0,-50.0,1.607,79.17939259236414
477,2025-04-28 17:08:50,True,66.1792,172.3929398148148,,,,
478,2025-04-29 05:18:48,False,66.3271,172.8998611111111,1000.0,-51.0,1.607,73.65256334951331
479,2025-04-29 05:26:48,True,66.3271,172.90541666666664,,,,
480,2025-04-29 17:36:46,False,66.1225,173.41233796296297,698.0,-53.0,1.607,88.48541655304804
481,2025-04-29 17:44:46,True,66.1225,173.41789351851853,,,,
482,2025-04-30 05:55:03,False,66.3543,173.92503472222222,800.0,-53.0,1.607,89.8610997699468
483,2025-04-30 06:03:03,True,66.3543,173.93059027777778,,,,
484,2025-04-30 18:13:18,False,66.2518,174.43770833333335,855.0,-52.0,1.607,80.33602986932026
485,2025-04-30 18:21:18,True,66.2518,174.44326388888888,,,,
486,2025-05-01 06:31:33,False,66.3568,174.95038194444444,879.0,-53.0,1.607,77.99279391253754
487,2025-05-01 06:39:33,True,66.3568,174.9559375,,,,
488,2025-05-01 18:49:48,False,66.3067,175.46305555555554,901.0,-53.0,1.607,79.65870470534797
489,2025-05-01 18:57:48,True,66.3067,175.46861111111113,,,,
490,2025-05-02 07:08:05,False,66.3384,175.97575231481483,903.0,-53.0,1.607,78.01469532334369
491,2025-05-02 07:16:05,True,66.3384,175.9813078703704,,,,
492,2025-05-02 19:26:21,False,66.23,176.4884375,925.0,-53.0,1.607,79.3882533148455
493,2025-05-02 19:34:21,True,66.23,176.4939930555555,,,,
494,2025-05-03 07:44:25,False,66.3424,177.00098379629628,911.0,-52.0,1.607,80.66603406476072
495,2025-05-03 07:52:25,True,66.3424,177.00653935185184,,,,
496,2025-05-03 20:02:41,False,66.2167,177.5136689814815,917.0,-53.0,1.607,78.34139679679801
497,2025-05-03 20:10:41,True,66.2167,177.51922453703705,,,,
498,2025-05-04 08:20:57,False,66.2884,178.0263541666667,925.0,-53.0,1.607,78.64133255619177
499,2025-05-04 08:28:57,True,66.2884,178.03190972222225,,,,
500,2025-05-04 20:39:13,False,66.2999,178.53903935185187,931.0,-53.0,1.607,76.4136628847485
501,2025-05-04 20:47:13,True,66.2999,178.5445949074074,,,,
502,2025-05-05 16:06:55,False,66.2206,179.34994212962962,912.0,-54.0,1.607,78.2820916409269
503,2025-05-05 16:14:55,True,66.2206,179.35549768518516,,,,
504,2025-05-05 17:10:53,False,66.171,179.39436342592592,900.0,-54.0,1.607,79.51144174101879
505,2025-05-05 17:18:53,True,66.171,179.39991898148148,,,,
506,2025-05-06 05:28:37,False,66.3349,179.90667824074072,942.0,-53.0,1.607,69.93166551349496
507,2025-05-06 05:36:37,True,66.3349,179.9122337962963,,,,
508,2025-05-06 17:46:21,False,66.2448,180.4189930555556,935.0,-54.0,1.607,69.05154766898679
509,2025-05-06 17:54:21,True,66.2448,180.4245486111112,,,,
510,2025-05-07 06:04:10,False,66.2984,180.93136574074072,960.0,-54.0,1.607,67.60806088745571
511,2025-05-07 06:12:10,True,66.2984,180.9369212962963,,,,
512,2025-05-07 18:21:58,False,66.4135,181.44372685185184,943.0,-53.0,1.607,67.53090496353437
513,2025-05-07 18:29:58,True,66.4135,181.4492824074074,,,,
514,2025-05-08 06:39:46,False,66.2348,181.95608796296293,952.0,-53.0,1.607,68.36972859126352
515,2025-05-08 06:47:46,True,66.2348,181.9616435185185,,,,
516,2025-05-08 18:57:35,False,66.2818,182.46846064814807,955.0,-53.0,1.607,60.92127485238431
517,2025-05-08 19:05:35,True,66.2818,182.4740162037037,,,,
518,2025-05-09 07:15:23,False,66.344,182.98082175925927,706.0,-55.0,1.607,88.6424494646121
519,2025-05-09 07:23:23,True,66.344,182.98637731481483,,,,
520,2025-05-09 19:33:11,False,66.2451,183.4931828703704,788.0,-54.0,1.607,75.45833133885574
521,2025-05-09 19:41:11,True,66.2451,183.49873842592592,,,,
522,2025-05-10 07:50:59,False,66.2928,184.0055439814815,827.0,-54.0,1.607,75.05624431572477
523,2025-05-10 07:58:59,True,66.2928,184.01109953703704,,,,
524,2025-05-10 20:08:47,False,66.3215,184.5179050925926,857.0,-53.0,1.607,86.94695435975628
525,2025-05-10 20:16:47,True,66.3215,184.52346064814813,,,,
526,2025-05-11 08:26:35,False,66.2775,185.0302662037037,876.0,-54.0,1.607,74.8390999168868
527,2025-05-11 08:34:35,True,66.2775,185.0358217592592,,,,
528,2025-05-11 20:44:23,False,66.296,185.54262731481484,879.0,-54.0,1.607,73.27836548433505
529,2025-05-11 20:52:23,True,66.296,185.5481828703704,,,,
530,2025-05-12 09:02:11,False,66.2265,186.054988425926,903.0,-54.0,1.607,73.53997077265929
531,2025-05-12 09:10:11,True,66.2265,186.0605439814815,,,,
532,2025-05-12 21:20:00,False,66.3737,186.56736111111115,905.0,-53.0,1.607,71.15476126786919
533,2025-05-12 21:28:00,True,66.3737,186.57291666666663,,,,
534,2025-05-13 09:37:48,False,66.3295,187.07972222222224,912.0,-54.0,1.607,68.28478770762983
535,2025-05-13 09:45:48,True,66.3295,187.0852777777777,,,,
536,2025-05-13 21:55:36,False,66.3366,187.5920833333333,919.0,-54.0,1.607,73.81886936958121
537,2025-05-13 22:03:36,True,66.3366,187.5976388888889,,,,
538,2025-05-14 09:28:13,False,66.208,188.07306712962964,902.0,-55.0,1.607,66.6267770810412
539,2025-05-14 09:36:13,True,66.208,188.0786226851852,,,,
540,2025-05-14 21:46:07,False,66.3308,188.5854976851852,916.0,-54.0,1.607,70.94175415472682
541,2025-05-14 21:54:07,True,66.3308,188.5910532407408,,,,
542,2025-05-15 10:03:48,False,66.3492,189.09777777777776,926.0,-54.0,1.607,74.99542442990591
543,2025-05-15 10:11:48,True,66.3492,189.10333333333327,,,,
544,2025-05-15 22:21:28,False,66.3261,189.6100462962963,931.0,-54.0,1.607,72.57966419538933
545,2025-05-15 22:29:28,True,66.3261,189.61560185185184,,,,
546,2025-05-19 09:28:40,False,66.1786,193.07337962962967,980.0,-53.0,1.607,69.99090517447573
547,2025-05-19 09:36:40,True,66.1786,193.0789351851852,,,,
548,2025-05-19 21:46:29,False,66.3026,193.5857523148148,941.0,-54.0,1.607,71.08112978568835
549,2025-05-19 21:54:29,True,66.3026,193.5913078703704,,,,
550,2025-05-20 10:04:16,False,66.2727,194.09810185185185,801.0,-57.0,1.607,75.16493170432233
551,2025-05-20 10:12:16,True,66.2727,194.10365740740733,,,,
552,2025-05-20 11:35:34,False,66.2021,194.1615046296296,1740.0,-46.0,1.607,79.16193576180783
553,2025-05-20 11:43:34,True,66.2021,194.1670601851852,,,,
554,2025-05-20 23:53:16,False,66.4137,194.67379629629627,848.0,-57.0,1.607,67.43756140146877
555,2025-05-21 00:01:16,True,66.4137,194.67935185185183,,,,
556,2025-05-21 12:10:58,False,66.2364,195.1860879629629,685.0,-55.0,1.607,74.79232399972204
557,2025-05-21 12:18:58,True,66.2364,195.19164351851853,,,,
558,2025-05-22 00:28:43,False,66.3422,195.69841435185185,559.0,-59.0,1.607,88.93106234885549
559,2025-05-22 00:36:43,True,66.3422,195.7039699074074,,,,
560,2025-05-22 12:46:30,False,66.284,196.2107638888889,743.0,-56.0,1.607,75.99463883969489
561,2025-05-22 12:54:30,True,66.284,196.21631944444445,,,,
562,2025-05-23 01:04:13,False,66.3585,196.72306712962964,813.0,-55.0,1.607,87.17239982055487
563,2025-05-23 01:12:13,True,66.3585,196.7286226851852,,,,
564,2025-05-23 13:21:58,False,66.3078,197.2353935185185,894.0,-55.0,1.607,61.49028686456784
565,2025-05-23 13:29:58,True,66.3078,197.24094907407405,,,,
566,2025-05-24 01:39:43,False,66.4325,197.7477199074074,983.0,-53.0,1.607,55.59613343207159
567,2025-05-24 01:47:43,True,66.4325,197.75327546296296,,,,
568,2025-05-24 13:57:28,False,66.3871,198.2600462962963,880.0,-57.0,1.607,64.44669390422345
569,2025-05-24 14:05:28,True,66.3871,198.26560185185187,,,,
570,2025-05-25 02:15:14,False,66.4583,198.77238425925927,870.0,-53.0,1.607,68.10466276407725
571,2025-05-25 02:23:14,True,66.4583,198.7779398148148,,,,
572,2025-05-25 14:32:59,False,66.3812,199.2847106481481,883.0,-56.0,1.607,68.9536163898335
573,2025-05-25 14:40:59,True,66.3812,199.2902662037037,,,,
574,2025-05-26 02:50:45,False,66.4252,199.7970486111111,903.0,-57.0,1.607,63.8421865226155
575,2025-05-26 02:58:45,True,66.4252,199.80260416666667,,,,
576,2025-05-26 15:08:30,False,66.2288,200.309375,887.0,-55.0,1.607,64.69728156100302
577,2025-05-26 15:16:30,True,66.2288,200.31493055555555,,,,
578,2025-05-27 03:26:16,False,66.4626,200.8217129629629,923.0,-58.0,1.607,62.59816357733543
579,2025-05-27 03:34:16,True,66.4626,200.8272685185185,,,,
580,2025-05-27 15:44:02,False,66.2697,201.3340509259259,1290.0,-55.0,1.607,46.44677192069196
581,2025-05-27 15:52:02,True,66.2697,201.33960648148147,,,,
582,2025-05-27 16:36:09,False,66.0988,201.3702430555556,21600.0,-5.0,1.607,85.91259393996881
583,2025-05-27 16:44:09,True,66.0988,201.37579861111112,,,,
584,2025-05-28 04:53:57,False,66.3269,201.88260416666665,1150.0,-51.0,1.607,53.17600880762321
585,2025-05-28 05:01:57,True,66.3269,201.8881597222222,,,,
586,2025-05-28 16:35:14,False,66.218,202.36960648148147,1330.0,-50.0,1.607,45.64166387439616
587,2025-05-28 16:43:14,True,66.218,202.37516203703703,,,,
588,2025-05-29 04:52:57,False,66.342,202.88190972222225,826.0,-57.0,1.607,62.43391779923815
589,2025-05-29 05:00:57,True,66.342,202.8874652777777,,,,
590,2025-05-29 17:10:39,False,66.3339,203.3942013888889,853.0,-57.0,1.607,63.18539083816379
591,2025-05-29 17:18:39,True,66.3339,203.39975694444445,,,,
592,2025-05-30 05:28:22,False,66.3984,203.9065046296296,898.0,-57.0,1.607,62.79413160643133
593,2025-05-30 05:36:22,True,66.3984,203.9120601851852,,,,
594,2025-05-30 10:28:59,False,66.1801,204.11526620370373,909.0,-58.0,1.607,61.51213441194066
595,2025-05-30 10:36:59,True,66.1801,204.1208217592593,,,,
596,2025-05-30 22:46:47,False,66.2883,204.6276273148148,1490.0,-49.0,1.607,43.19124920285282
597,2025-05-30 22:54:47,True,66.2883,204.63318287037035,,,,
598,2025-05-31 11:04:35,False,66.4033,205.1399884259259,1560.0,-48.0,1.607,111.12281205636816
599,2025-05-31 11:12:35,True,66.4033,205.1455439814815,,,,
600,2025-05-31 23:22:23,False,66.3016,205.65234953703705,938.0,-56.0,1.607,67.38266126420487
601,2025-05-31 23:30:23,True,66.3016,205.6579050925926,,,,
602,2025-06-01 11:40:10,False,66.413,206.1646990740741,948.0,-55.0,1.607,58.08683578244163
603,2025-06-01 11:48:10,True,66.413,206.17025462962965,,,,
604,2025-06-01 23:57:58,False,66.4514,206.6770601851852,992.0,-55.0,1.607,61.874647255461895
605,2025-06-02 00:05:58,True,66.4514,206.6826157407408,,,,
606,2025-06-02 12:15:45,False,66.3577,207.18940972222225,996.0,-55.0,1.607,52.60399214972801
607,2025-06-02 12:23:45,True,66.3577,207.19496527777773,,,,
608,2025-06-02 18:38:34,False,66.2617,207.4552546296296,1010.0,-55.0,1.607,58.28087514776895
609,2025-06-02 18:46:34,True,66.2617,207.4608101851852,,,,
610,2025-06-03 06:56:17,False,66.4472,207.9675578703704,901.0,-55.0,1.607,58.98185821646037
611,2025-06-03 07:04:17,True,66.4472,207.973113425926,,,,
612,2025-06-03 15:53:58,False,66.153,208.34094907407408,909.0,-54.0,1.607,60.903231619591445
613,2025-06-03 16:01:58,True,66.153,208.34650462962964,,,,
614,2025-06-03 19:53:49,False,66.25580000000001,208.50751157407407,926.0,-51.0,1.607,61.5683308601858
615,2025-06-03 20:01:49,True,66.25580000000001,208.5130671296296,,,,
616,2025-06-04 19:53:09,False,66.2422,209.5070486111112,1600.0,-46.0,1.607,44.10903761246077
617,2025-06-04 20:01:09,True,66.2422,209.5126041666667,,,,
618,2025-06-06 15:56:09,False,66.2594,211.3424652777778,4700.0,-39.0,1.607,
619,2025-06-06 15:56:19,True,66.2594,211.34258101851853,,,,
620,2025-06-06 15:50:59,False,66.1866,211.3388773148148,4740.0,-39.0,1.607,42.2973434884368
621,2025-06-06 15:58:59,True,66.1866,211.3444328703704,,,,
622,2025-06-06 16:22:49,False,66.1883,211.3609837962963,1520.0,-41.0,1.607,45.11033459384549
623,2025-06-06 16:30:49,True,66.1883,211.36653935185183,,,,
624,2025-06-06 19:53:13,False,66.3152,211.50709490740743,5090.0,-41.0,1.607,44.93215025707097
625,2025-06-06 20:01:13,True,66.3152,211.51265046296297,,,,
626,2025-06-07 07:53:53,False,66.3807,212.0075578703704,6500.0,-27.0,1.607,26.188582169503345
627,2025-06-07 08:01:53,True,66.3807,212.01311342592592,,,,
628,2025-06-07 19:53:11,False,66.4066,212.50707175925928,7800.0,-25.0,1.607,29.01598206672828
629,2025-06-07 20:01:11,True,66.4066,212.51262731481484,,,,
630,2025-06-08 07:53:49,False,66.4125,213.00751157407407,11700.0,-22.0,1.607,24.88950584781323
631,2025-06-08 08:01:49,True,66.4125,213.0130671296296,,,,
632,2025-06-08 19:53:08,False,66.4216,213.5070370370371,12200.0,-23.0,1.607,18.57785446102865
633,2025-06-08 20:01:08,True,66.4216,213.5125925925926,,,,
634,2025-06-09 07:53:48,False,66.3601,214.0075,12700.0,-23.0,1.607,18.59632003854085
635,2025-06-09 08:01:48,True,66.3601,214.01305555555555,,,,
636,2025-06-09 15:01:50,False,66.1238,214.30474537037037,13300.0,-23.0,1.607,17.638992988927463
637,2025-06-09 15:09:50,True,66.1238,214.31030092592593,,,,
