Repository: brianna-thielen/Lifetime-Testing

# Lifetime-Testing
Electrode testing (EIS and VT), IDE testing (EIS), and humidity sensor monitoring (I2C and resistive) plus data analysis for accelerated lifetime testing

Note: Automatic Windows update is disabled on this machine to prevent unwanted restarts. Check for updates periodically.

Instructions for starting testing:
1. Ensure all hardware is connected and turned on
2. Open Visual Studio Code to Lifetime-Testing repository
3. Open Intan RHX software
4. Select the RHS 128ch Stim/Recording Controller
5. Select the 30 kHz sample rate and +/- 2.550 mA stimulation range
6. Click Network -> Remote TCP Control
7. In the "Commands" tab, click "Connect"
8.

File: data/Pt Foil/PT07_data_summary.csv (part 2 of 2)
,Measurement Datetime,Pulsing On,Temperature (C),Real Days,Impedance Magnitude at 1000 Hz (ohms),Impedance Phase at 1000 Hz (degrees),Charge Injection Capacity @ 1000 us (uC/cm^2)
557,2025-05-15 22:29:28,True,66.3261,189.61560185185184,,,
558,2025-05-19 09:28:40,False,66.1786,193.07337962962967,799.0,-64.0,45.42429792429832
559,2025-05-19 09:36:40,True,66.1786,193.0789351851852,,,
560,2025-05-19 21:46:29,False,66.3026,193.5857523148148,836.0,-63.0,55.20812313528156
561,2025-05-19 21:54:29,True,66.3026,193.5913078703704,,,
562,2025-05-20 10:04:16,False,66.2727,194.09810185185185,820.0,-62.0,61.18162171429432
563,2025-05-20 10:12:16,True,66.2727,194.10365740740733,,,
564,2025-05-20 11:35:34,False,66.2021,194.1615046296296,833.0,-59.0,73.47810919239281
565,2025-05-20 11:43:34,True,66.2021,194.1670601851852,,,
566,2025-05-20 23:53:16,False,66.4137,194.67379629629627,807.0,-62.0,68.24364112570552
567,2025-05-21 00:01:16,True,66.4137,194.67935185185183,,,
568,2025-05-21 12:10:58,False,66.2364,195.1860879629629,802.0,-61.0,63.21582305238842
569,2025-05-21 12:18:58,True,66.2364,195.19164351851853,,,
570,2025-05-22 00:28:43,False,66.3422,195.69841435185185,798.0,-60.0,67.34310201918261
571,2025-05-22 00:36:43,True,66.3422,195.7039699074074,,,
572,2025-05-22 12:46:30,False,66.284,196.2107638888889,837.0,-59.0,65.15405307422543
573,2025-05-22 12:54:30,True,66.284,196.21631944444445,,,
574,2025-05-23 01:04:13,False,66.3585,196.72306712962964,1740.0,-75.0,82.66725493617318
575,2025-05-23 01:12:13,True,66.3585,196.7286226851852,,,
576,2025-05-23 13:21:58,False,66.3078,197.2353935185185,744.0,-54.0,70.02485947669034
577,2025-05-23 13:29:58,True,66.3078,197.24094907407405,,,
578,2025-05-24 01:39:43,False,66.4325,197.7477199074074,858.0,-54.0,56.71665457663204
579,2025-05-24 01:47:43,True,66.4325,197.75327546296296,,,
580,2025-05-24 13:57:28,False,66.3871,198.2600462962963,522.0,-57.0,65.73783359495815
581,2025-05-24 14:05:28,True,66.3871,198.26560185185187,,,
582,2025-05-25 02:15:14,False,66.4583,198.77238425925927,1110.0,-55.0,69.14381914383547
583,2025-05-25 02:23:14,True,66.4583,198.7779398148148,,,
584,2025-05-25 14:32:59,False,66.3812,199.2847106481481,1100.0,-51.0,87.78062507055238
585,2025-05-25 14:40:59,True,66.3812,199.2902662037037,,,
586,2025-05-26 02:50:45,False,66.4252,199.7970486111111,578.0,-56.0,75.00995697424582
587,2025-05-26 02:58:45,True,66.4252,199.80260416666667,,,
588,2025-05-26 15:08:30,False,66.2288,200.309375,643.0,-54.0,66.97366922416278
589,2025-05-26 15:16:30,True,66.2288,200.31493055555555,,,
590,2025-05-27 03:26:16,False,66.4626,200.8217129629629,614.0,-56.0,43.51607859260886
591,2025-05-27 03:34:16,True,66.4626,200.8272685185185,,,
592,2025-05-27 15:44:02,False,66.2697,201.3340509259259,1060.0,-55.0,42.14356682844353
593,2025-05-27 15:52:02,True,66.2697,201.33960648148147,,,
594,2025-05-27 16:36:09,False,66.0988,201.3702430555556,88400.0,7.0,54.51534246180056
595,2025-05-27 16:44:09,True,66.0988,201.37579861111112,,,
596,2025-05-28 04:53:57,False,66.3269,201.88260416666665,1240.0,-52.0,38.76306620208987
597,2025-05-28 05:01:57,True,66.3269,201.8881597222222,,,
598,2025-05-28 16:35:14,False,66.218,202.36960648148147,1300.0,-51.0,33.52260473774416
599,2025-05-28 16:43:14,True,66.218,202.37516203703703,,,
600,2025-05-29 04:52:57,False,66.342,202.88190972222225,757.0,-60.0,52.35042735045533
601,2025-05-29 05:00:57,True,66.342,202.8874652777777,,,
602,2025-05-29 17:10:39,False,66.3339,203.3942013888889,792.0,-60.0,41.92540278565851
603,2025-05-29 17:18:39,True,66.3339,203.39975694444445,,,
604,2025-05-30 05:28:22,False,66.3984,203.9065046296296,820.0,-60.0,53.78236565943061
605,2025-05-30 05:36:22,True,66.3984,203.9120601851852,,,
606,2025-05-30 10:28:59,False,66.1801,204.11526620370373,826.0,-61.0,54.4746060817494
607,2025-05-30 10:36:59,True,66.1801,204.1208217592593,,,
608,2025-05-30 22:46:47,False,66.2883,204.6276273148148,1430.0,-50.0,36.67111854158206
609,2025-05-30 22:54:47,True,66.2883,204.63318287037035,,,
610,2025-05-31 11:04:35,False,66.4033,205.1399884259259,1490.0,-50.0,35.81342298874809
611,2025-05-31 11:12:35,True,66.4033,205.1455439814815,,,
612,2025-05-31 23:22:23,False,66.3016,205.65234953703705,638.0,-59.0,50.17669460948338
613,2025-05-31 23:30:23,True,66.3016,205.6579050925926,,,
614,2025-06-01 11:40:10,False,66.413,206.1646990740741,732.0,-57.0,50.83562821658081
615,2025-06-01 11:48:10,True,66.413,206.17025462962965,,,
616,2025-06-01 23:57:58,False,66.4514,206.6770601851852,771.0,-58.0,51.496162567591554
617,2025-06-02 00:05:58,True,66.4514,206.6826157407408,,,
618,2025-06-02 12:15:45,False,66.3577,207.18940972222225,815.0,-59.0,52.21465042893634
619,2025-06-02 12:23:45,True,66.3577,207.19496527777773,,,
620,2025-06-02 18:38:34,False,66.2617,207.4552546296296,810.0,-58.0,62.712585034011816
621,2025-06-02 18:46:34,True,66.2617,207.4608101851852,,,
622,2025-06-03 06:56:17,False,66.4472,207.9675578703704,835.0,-58.0,58.04215065716608
623,2025-06-03 07:04:17,True,66.4472,207.973113425926,,,
624,2025-06-03 15:53:58,False,66.153,208.34094907407408,860.0,-57.0,57.89679336893412
625,2025-06-03 16:01:58,True,66.153,208.34650462962964,,,
626,2025-06-03 19:53:49,False,66.25580000000001,208.50751157407407,886.0,-54.0,63.45864556647437
627,2025-06-03 20:01:49,True,66.25580000000001,208.5130671296296,,,
628,2025-06-04 19:53:09,False,66.2422,209.5070486111112,1480.0,-48.0,42.289313714218
629,2025-06-04 20:01:09,True,66.2422,209.5126041666667,,,
630,2025-06-06 15:50:59,False,66.1866,211.3388773148148,1620.0,-45.0,36.9107648278866
631,2025-06-06 15:56:09,False,66.2594,211.3424652777778,1620.0,-45.0,
632,2025-06-06 15:56:19,True,66.2594,211.34258101851853,,,
633,2025-06-06 15:58:59,True,66.1866,211.3444328703704,,,
634,2025-06-06 16:22:49,False,66.1883,211.3609837962963,1220.0,-40.0,76.89461112077102
635,2025-06-06 16:30:49,True,66.1883,211.36653935185183,,,
636,2025-06-06 19:53:13,False,66.3152,211.50709490740743,1340.0,-50.0,37.93604984081285
637,2025-06-06 20:01:13,True,66.3152,211.51265046296297,,,
638,2025-06-07 07:53:53,False,66.3807,212.0075578703704,946.0,-57.0,56.81501589235577
639,2025-06-07 08:01:53,True,66.3807,212.01311342592592,,,
640,2025-06-07 19:53:11,False,66.4066,212.50707175925928,679.0,-43.0,45.39275943045443
641,2025-06-07 20:01:11,True,66.4066,212.51262731481484,,,
642,2025-06-08 07:53:49,False,66.4125,213.00751157407407,1740.0,-38.0,37.22556398141736
643,2025-06-08 08:01:49,True,66.4125,213.0130671296296,,,
644,2025-06-08 19:53:08,False,66.4216,213.5070370370371,1960.0,-43.0,31.595742692681085
645,2025-06-08 20:01:08,True,66.4216,213.5125925925926,,,
646,2025-06-09 07:53:48,False,66.3601,214.0075,2290.0,-41.0,32.04839628158683
647,2025-06-09 08:01:48,True,66.3601,214.01305555555555,,,
648,2025-06-09 15:01:50,False,66.1238,214.3047453703704,2360.0,-41.0,31.11657339282084
649,2025-06-09 15:09:50,True,66.1238,214.310300925926,,,
650,2025-06-09 19:53:05,False,66.3216,214.5070023148148,1100.0,-50.0,27.42624265185236
651,2025-06-09 20:01:05,True,66.3216,214.5125578703704,,,
652,2025-06-10 07:53:11,False,66.3803,215.00707175925928,2530.0,-41.0,17.909684711634572
653,2025-06-10 08:01:11,True,66.3803,215.01262731481484,,,
654,2025-06-11 19:52:59,False,65.7371,216.5069328703704,2460.0,-43.0,19.728022729869693
655,2025-06-11 20:00:59,True,65.7371,216.5124884259259,,,
656,2025-06-12 07:53:22,False,65.6826,217.00719907407404,2530.0,-42.0,24.974947243862843
657,2025-06-12 08:01:22,True,65.6826,217.01275462962963,,,
658,2025-06-12 19:53:37,False,65.7277,217.5073726851852,2650.0,-42.0,24.23629527139981
659,2025-06-12 20:01:37,True,65.7277,217.5129282407408,,,
660,2025-06-13 07:53:55,False,65.7365,218.0075810185185,2760.0,-41.0,25.57404728272592
661,2025-06-13 08:01:55,True,65.7365,218.01313657407408,,,
662,2025-06-13 19:53:38,False,65.7447,218.50738425925928,2850.0,-39.0,22.80610427931728
663,2025-06-13 20:01:38,True,65.7447,218.5129398148148,,,
664,2025-06-14 07:53:29,False,65.8512,219.0072800925926,2990.0,-38.0,23.551257678241324
665,2025-06-14 08:01:29,True,65.8512,219.01283564814813,,,
666,2025-06-14 19:53:12,False,65.7202,219.50708333333333,1090.0,-59.0,33.42473940481456
667,2025-06-14 20:01:12,True,65.7202,219.5126388888889,,,
668,2025-06-15 07:53:02,False,65.8089,220.0069675925926,4750.0,-35.0,34.965695679978204
669,2025-06-15 08:01:02,True,65.8089,220.0125231481481,,,
670,2025-06-15 19:53:53,False,65.7783,220.5075578703704,1190.0,-60.0,41.97707208504412
671,2025-06-15 20:01:53,True,65.7783,220.51311342592592,,,
672,2025-06-16 07:53:42,False,65.7325,221.0074305555556,1180.0,-60.0,48.11672731108079
673,2025-06-16 08:01:42,True,65.7325,221.0129861111111,,,
674,2025-06-16 19:53:34,False,65.7627,221.50733796296296,1600.0,-56.0,55.126582535221885
675,2025-06-16 20:01:34,True,65.7627,221.5128935185185,,,
676,2025-06-17 07:53:28,False,65.8478,222.0072685185185,18100.0,-35.0,46.4119214119136
677,2025-06-17 08:01:28,True,65.8478,222.01282407407408,,,
678,2025-06-17 19:53:02,False,65.8135,222.5069675925926,1200.0,-60.0,41.21161529324695
679,2025-06-17 20:01:02,True,65.8135,222.5125231481481,,,
680,2025-06-18 07:53:08,False,65.8586,223.0070370370371,1030.0,-57.0,47.75617511962321
681,2025-06-18 08:01:08,True,65.8586,223.0125925925926,,,
682,2025-06-18 19:53:51,False,65.8653,223.5075347222222,1080.0,-57.0,50.28344671202835
683,2025-06-18 20:01:51,True,65.8653,223.51309027777776,,,
684,2025-06-19 07:53:54,False,65.8227,224.00756944444447,268000.0,-97.0,53.23347287632957
685,2025-06-19 08:01:54,True,65.8227,224.01312500000003,,,
686,2025-06-19 19:53:38,False,65.6951,224.50738425925928,73000.0,8.0,48.67086910737505
687,2025-06-19 20:01:38,True,65.6951,224.5129398148148,,,
688,2025-06-20 07:53:55,False,65.8688,225.0075810185185,83300.0,127.0,53.038984824692136
689,2025-06-20 08:01:55,True,65.8688,225.01313657407408,,,
690,2025-06-20 19:53:54,False,65.7226,225.50756944444447,37000.0,-31.0,0.0
691,2025-06-20 20:01:54,True,65.7226,225.51312500000003,,,
692,2025-06-21 07:53:52,False,65.7349,226.00754629629628,24700.0,-31.0,4.542858419165218
693,2025-06-21 08:01:52,True,65.7349,226.01310185185184,,,
694,2025-06-21 19:53:52,False,65.6239,226.50754629629628,22800.0,-30.0,6.323768823768903
695,2025-06-21 20:01:52,True,65.6239,226.51310185185184,,,
696,2025-06-22 07:53:52,False,65.7003,227.00754629629628,15700.0,-27.0,13.474620617490569
697,2025-06-22 08:01:52,True,65.7003,227.01310185185184,,,
698,2025-06-22 19:53:52,False,65.7374,227.50754629629628,14900.0,-25.0,10.214983429269251
699,2025-06-22 20:01:52,True,65.7374,227.51310185185184,,,
700,2025-06-23 07:53:52,False,65.8257,228.00754629629628,17900.0,-23.0,14.260939418500415
701,2025-06-23 08:01:52,True,65.8257,228.01310185185184,,,
702,2025-06-23 19:53:25,False,65.7004,228.5072337962963,16800.0,19.0,20.60378265197997
703,2025-06-23 20:01:25,True,65.7004,228.51278935185184,,,
704,2025-06-24 07:52:59,False,65.8005,229.0069328703704,13100.0,-22.0,24.70528809815677
705,2025-06-24 08:00:59,True,65.8005,229.0124884259259,,,
706,2025-06-24 19:53:30,False,65.8831,229.50729166666667,14300.0,-22.0,17.707162731846864
707,2025-06-24 20:01:30,True,65.8831,229.51284722222223,,,
708,2025-06-25 07:53:31,False,65.8484,230.00730324074075,15000.0,-22.0,13.827518319532444
709,2025-06-25 08:01:31,True,65.8484,230.01285879629629,,,
710,2025-06-25 19:53:34,False,65.8096,230.50733796296296,14500.0,-22.0,16.60389048782168
711,2025-06-25 20:01:34,True,65.8096,230.5128935185185,,,
712,2025-06-26 19:53:07,False,65.8144,231.50702546296293,15500.0,-24.0,16.800976800977832
713,2025-06-26 20:01:07,True,65.8144,231.5125810185185,,,
714,2025-06-27 07:53:12,False,65.9013,232.00708333333333,19800.0,-24.0,11.452345275224667
715,2025-06-27 08:01:12,True,65.9013,232.0126388888889,,,
716,2025-06-30 13:06:57.763418,False,65.7704,235.22497411363423,6830.0,-27.0,
717,2025-06-30 14:08:48.174355,False,65.7083,235.26791868466435,7540.0,-27.0,20.012064654921566
718,2025-06-30 14:26:43.968704,False,65.5207,235.2803700081481,7690.0,-27.0,
719,2025-06-30 14:29:40.916034,False,65.6884,235.2824180096528,7690.0,-27.0,17.18258362776795
720,2025-06-30 14:53:26.817815,False,65.6108,235.2989215024884,7720.0,-28.0,
721,2025-06-30 16:32:10.616482,False,65.672,235.36748398706013,7900.0,-28.0,
722,2025-06-30 16:45:47.166858,False,65.5918,235.3769348015972,7840.0,-29.0,15.11962165715016
723,2025-06-30 17:10:10.861781,False,65.6383,235.39387571505787,7710.0,-28.0,13.971201678847349
724,2025-06-30 17:32:31.858263,False,65.6845,235.4093965076736,7790.0,-28.0,
725,2025-06-30 17:53:38.613671,False,65.6959,235.42405802859955,7910.0,-28.0,
726,2025-06-30 17:58:35.345119,False,65.7369,235.4274924203588,7960.0,-28.0,16.934124076983355
727,2025-06-30 18:20:47.930579,False,65.738,235.4429158631829,7780.0,-27.0,13.619537429060689
728,2025-06-30 18:41:01.046793,True,65.7528,235.4569565601041,,,
729,2025-07-01 06:55:44.704227,False,65.7942,235.9671840767014,9110.0,-27.0,16.325651707712876
730,2025-07-01 07:21:09.158058,True,65.7664,235.98482821826383,,,
731,2025-07-01 20:48:59.206399,False,65.7545,236.5458241481366,15100.0,-24.0,14.66826046657771
732,2025-07-01 21:09:13.316081,True,65.8344,236.55987634353008,,,
733,2025-07-02 09:57:32.939511,False,65.7547,237.09343679989584,24500.0,-24.0,8.619026476170966
734,2025-07-02 10:27:13.595733,True,65.8564,237.1140462469097,,,
735,2025-07-02 10:50:14.201688,False,65.6722,237.1300254825,24700.0,-24.0,13.529960213627616
736,2025-07-02 11:11:18.308211,True,65.847,237.1446563450347,,,
737,2025-07-02 17:36:57.201556,False,65.7629,237.41246761060185,37200.0,-20.0,7.213921117735457
738,2025-07-02 18:00:10.180798,True,65.8585,237.4285900555324,,,
739,2025-07-03 17:36:30.662284,False,65.9538,238.41216044310187,48500.0,-24.0,5.2071931963098095
740,2025-07-03 18:00:14.785608,True,65.9299,238.4286433519445,,,
741,2025-07-04 17:36:34.439452,False,65.9178,239.41220416032408,46100.0,-24.0,7.740275597419728
742,2025-07-04 17:57:40.110018,True,65.9141,239.4268531252083,,,
743,2025-07-05 17:36:01.514532,False,65.8933,240.4118230848611,49400.0,-24.0,4.895585004812525
744,2025-07-05 17:58:10.608664,True,65.8953,240.42720611879628,,,
745,2025-07-06 17:36:30.017255,False,65.8944,241.41215297748843,32300.0,-23.0,21.51287865576157
746,2025-07-06 18:01:17.744910,True,65.8866,241.42937204756944,,,
747,2025-07-07 17:36:37.495217,False,65.8906,242.4122395279745,12500.0,-26.0,14.988901543525497
748,2025-07-07 18:00:53.497271,True,65.7848,242.4290914035996,,,
749,2025-07-08 17:36:14.519524,False,65.8431,243.41197360560184,9360.0,-26.0,16.389034246176873
750,2025-07-08 17:58:55.390726,True,65.828,243.42772442969908,,,
751,2025-07-09 17:36:14.947127,False,65.8181,244.41197855471063,15300.0,-23.0,14.045455934076614
752,2025-07-09 17:59:58.866153,True,65.8095,244.42845909899307,,,
753,2025-07-10 17:36:18.460445,False,65.7886,245.41201921811344,22800.0,-23.0,11.644117423833396
754,2025-07-10 17:57:55.883694,True,65.7807,245.4270356909028,,,
755,2025-07-11 17:36:17.460215,False,65.7437,246.4120076413773,21300.0,-24.0,10.659534469058196
756,2025-07-11 18:00:02.237960,True,65.9929,246.428498124537,,,
757,2025-07-12 17:36:22.177365,False,65.8765,247.41206223802087,21900.0,-24.0,12.047035856559928
758,2025-07-12 18:02:13.381443,True,65.8804,247.4300159889236,,,
759,2025-07-15 13:29:19.018812,False,65.9672,250.24049790291667,21600.0,-25.0,10.562259744374996
760,2025-07-15 13:50:23.216220,True,65.9483,250.2551298173611,,,
761,2025-07-16 13:29:54.006214,False,65.944,251.24090284969907,19500.0,-26.0,9.826428242136338
762,2025-07-16 13:50:58.497402,True,65.9436,251.25553816437505,,,
763,2025-07-17 13:29:55.539157,False,66.037,252.2409205920949,17000.0,-26.0,9.922806416709705
764,2025-07-17 13:50:59.413470,True,65.9194,252.2555487670139,,,
765,2025-07-17 14:43:00.144775,False,65.9164,252.29166834230324,219000.0,42.0,17.090298651762154
766,2025-07-17 15:13:42.982628,True,65.8978,252.3129974841204,,,
767,2025-07-17 15:24:03.258873,False,65.7407,252.3201766073264,10800.0,-21.0,14.706737395813263
768,2025-07-17 15:45:08.078460,True,65.8039,252.3348157229167,,,
769,2025-07-18 15:24:27.960298,False,65.839,253.3204625034491,8910.0,-24.0,13.266903943023788
770,2025-07-18 15:45:32.528058,True,65.793,253.335098704375,,,
771,2025-07-19 15:24:52.237659,False,65.9768,254.3207434914236,60100.0,67.0,7.177941932865451
772,2025-07-19 15:45:57.872834,True,65.9903,254.3353920466898,,,
773,2025-07-20 15:24:18.913693,False,66.0983,255.32035779737268,165000.0,-29.0,2.990737852230526
774,2025-07-20 15:45:23.724825,True,66.0536,255.3349968151041,,,
775,2025-07-21 15:24:43.311645,False,66.0109,256.3206401810764,127000.0,-30.0,0.0
776,2025-07-21 15:45:48.685997,True,66.0306,256.3352857175579,,,
777,2025-07-23 09:37:45.722296,False,65.6564,258.0796958599074,63400.0,-25.0,3.5859172513290463
778,2025-07-23 09:59:20.112040,True,64.9231,258.0946772226852,,,
779,2025-07-24 09:37:50.610007,False,65.3843,259.0797524306366,36100.0,-24.0,7.588350961846611
780,2025-07-24 09:59:24.663259,True,65.4337,259.094729898831,,,
781,2025-07-25 09:37:55.195866,False,65.6724,260.0798055077084,16400.0,-26.0,9.661212538198932
782,2025-07-25 09:59:29.342344,True,65.6121,260.0947840549074,,,
783,2025-07-26 09:37:59.616341,False,65.4258,261.0798566706134,18900.0,-25.0,9.834024860156845
784,2025-07-26 09:59:34.178355,True,65.4729,261.09484002725696,,,
785,2025-07-27 09:37:04.723292,False,65.5537,262.07922133439814,19600.0,-25.0,11.262776461793909
786,2025-07-27 09:58:38.848769,True,65.5574,262.0941996385301,,,
787,2025-07-28 09:37:08.836818,False,65.4465,263.0792689446528,21200.0,-25.0,10.59424186601977
788,2025-07-28 09:58:42.525131,True,65.4996,263.09424218901614,,,
789,2025-07-29 09:37:13.210995,False,65.5089,264.0793195717014,42000.0,-23.0,4.4127738489245125
790,2025-07-29 09:58:47.442568,True,65.479,264.0942991037963,,,
791,2025-07-30 09:37:16.281407,False,65.5778,265.0793551088773,54000.0,-24.0,18.20600034887885
792,2025-07-30 09:58:50.300327,True,65.5183,265.09433217971065,,,
793,2025-07-31 09:37:21.116185,False,65.5474,266.079411066956,42600.0,-24.0,6.657713456927975
794,2025-07-31 09:58:54.933036,True,65.5992,266.09438579902775,,,
795,2025-08-01 09:37:24.235484,False,65.6059,267.0794471699537,60100.0,-24.0,4.322789263879824
796,2025-08-01 09:59:30.432293,True,65.6061,267.0947966700579,,,
797,2025-08-02 09:37:01.257150,False,65.4955,268.0791812170139,76600.0,-25.0,3.3541810176192763
798,2025-08-02 09:58:36.064711,True,65.5392,268.0941674156366,,,
799,2025-08-03 09:37:06.088100,False,65.6426,269.079237130787,218000.0,172.0,9.019757773908504
800,2025-08-03 09:58:40.524199,True,65.5798,269.09421903008104,,,
801,2025-08-04 09:37:11.370386,False,65.7102,270.07929826835647,24300.0,-23.0,13.503692075121496
802,2025-08-04 09:58:46.031275,True,65.6617,270.0942827693865,,,
803,2025-08-05 09:37:15.824631,False,65.6529,271.07934982211805,90500.0,-25.0,66.39597909438477
804,2025-08-05 09:58:49.778555,True,65.6111,271.0943261406829,,,
805,2025-08-06 09:37:20.570027,False,65.5454,272.07940474568284,147000.0,-27.0,4.41664344725569
806,2025-08-06 09:58:54.729058,True,65.5602,272.0943834381713,,,
807,2025-08-07 09:37:12.700136,False,65.6233,273.0793136589815,111000.0,-27.0,0.0
808,2025-08-07 09:58:37.092145,True,65.5072,273.09417930723373,,,
809,2025-08-08 09:37:06.665264,False,65.636,274.0792438109259,49000.0,-25.0,7.084030193273296
810,2025-08-08 09:58:32.958748,True,65.603,274.09413146699075,,,
811,2025-08-09 09:37:01.112584,False,65.7038,275.0791795437963,122000.0,-56.0,33.79435819916135
812,2025-08-09 09:58:27.053317,True,65.7591,275.0940631170949,,,
813,2025-08-10 09:37:56.949370,False,65.5676,276.07982580289354,17000.0,-21.0,14.37540828297421
814,2025-08-10 09:59:23.189953,True,65.5285,276.0947128466782,,,
815,2025-08-11 09:37:50.941841,False,65.5978,277.0797562713079,18600.0,-21.0,14.766083168022966
816,2025-08-11 09:59:17.415095,True,65.5388,277.09464600804404,,,
817,2025-08-12 09:37:47.051609,False,65.501,278.0797112454745,16900.0,-22.0,14.063317634748756
818,2025-08-12 09:59:12.466445,True,65.5745,278.0945887320023,,,
819,2025-08-13 10:06:15.172645,False,65.5811,279.09948116487266,129000.0,109.0,14.535728821445106
820,2025-08-13 10:28:07.537173,True,65.5283,279.114670569132,,,
821,2025-08-14 10:06:26.895425,False,65.5466,280.09961684519675,55800.0,-23.0,7.336815944874559
822,2025-08-14 10:27:49.178453,True,65.5694,280.1144580839467,,,
823,2025-08-15 10:06:08.912695,False,65.587,281.09940871174774,34900.0,-23.0,8.229857807285272
824,2025-08-15 10:27:32.171061,True,65.5469,281.114261239132,,,
825,2025-08-16 10:06:50.852609,False,65.6038,282.099894127419,20200.0,-24.0,13.704413389288437
826,2025-08-16 10:28:13.736981,True,65.641,282.114742326169,,,
827,2025-08-17 10:06:33.700078,False,65.5542,283.09969560275465,18300.0,-23.0,12.66746014645083
828,2025-08-17 10:27:56.263465,True,65.5148,283.1145400864005,,,
829,2025-08-18 10:06:15.133365,False,65.5836,284.0994807102431,18200.0,-23.0,14.897431840955344
830,2025-08-18 10:27:37.340726,True,65.5743,284.11432107321764,,,
831,2025-08-19 10:06:57.336812,False,65.6743,285.0999691760648,16000.0,-24.0,9.455888525030176
832,2025-08-19 10:28:19.253472,True,65.6627,285.1148061744444,,,
833,2025-08-20 10:06:37.815834,False,65.5831,286.0997432388194,15900.0,-24.0,9.812828265209266
834,2025-08-20 10:28:00.291310,True,65.5552,286.1145867049769,,,
835,2025-08-21 10:06:20.211468,False,65.5078,287.0995394845833,17500.0,-23.0,6.186563369117547
836,2025-08-21 10:27:42.953544,True,65.6473,287.1143860363889,,,
837,2025-08-22 10:06:01.988722,False,65.7675,288.09932857317125,16100.0,-24.0,25.3902843188866
838,2025-08-22 10:27:24.347844,True,65.689,288.1141706926389,,,
839,2025-08-23 10:06:44.149043,False,65.5729,289.09981653984954,14300.0,-24.0,12.965556387962147
840,2025-08-23 10:28:06.333778,True,65.6095,289.1146566409491,,,
841,2025-08-24 10:06:24.602518,False,65.7008,290.0995903069213,24500.0,-22.0,14.063317634748756
842,2025-08-24 10:27:46.410895,True,65.6951,290.1144260520255,,,
843,2025-08-25 10:06:06.056931,False,65.6058,291.0993756589236,38900.0,-22.0,6.689659907602375
844,2025-08-25 10:27:28.282478,True,65.5883,291.11421623238425,,,
845,2025-08-26 10:06:47.141163,False,65.6218,292.099851170868,36800.0,-24.0,6.514301627084563
846,2025-08-26 10:28:08.898651,True,65.6476,292.1146863269792,,,
847,2025-08-27 10:06:28.745799,False,65.6672,293.0996382615625,29400.0,-24.0,8.747278588549202
848,2025-08-27 10:27:50.686479,True,65.6603,293.1144755379513,,,
849,2025-08-28 10:06:09.056268,False,65.6906,294.0994103734722,21100.0,-25.0,10.167925842530416
850,2025-08-28 10:27:31.968509,True,65.6342,294.1142588947801,,,
851,2025-08-29 10:06:51.606614,False,65.6386,295.0999028543287,5830.0,-107.0,22.678462410601178
852,2025-08-29 10:28:13.804277,True,65.8052,295.11474310505787,,,
853,2025-08-30 10:06:33.006262,False,65.6012,296.09968757247685,6550.0,-26.0,34.99476713766697
854,2025-08-30 10:27:54.947225,True,65.8775,296.11452485214124,,,
855,2025-08-31 10:06:15.076959,False,65.5946,297.09948005739585,8530.0,-30.0,15.266790476870456
856,2025-08-31 10:27:37.347241,True,65.6881,297.11432114862265,,,
857,2025-09-01 10:06:56.032174,False,65.747,298.09995407608795,11500.0,-26.0,15.987876632137384
858,2025-09-01 10:28:18.440221,True,65.645,298.1147967618172,,,
859,2025-09-02 10:06:38.397195,False,65.6422,299.0997499675347,7480.0,-24.0,16.669060786710325
860,2025-09-02 10:28:00.917048,True,65.9006,299.1145939473148,,,
861,2025-09-03 15:54:05.595773,False,65.6013,300.34103698811344,8590.0,-24.0,16.0731616775609
862,2025-09-03 16:23:51.666852,True,65.632,300.36170910708336,,,
863,2025-09-04 15:54:53.686569,False,65.5817,301.3415935945486,8790.0,-28.0,15.759152663911836
864,2025-09-04 16:25:39.317617,True,65.6215,301.36295506501153,,,
865,2025-09-05 15:54:02.776285,False,65.6226,302.34100435515046,11700.0,-30.0,11.26688003764374
866,2025-09-05 16:28:30.969392,True,65.6546,302.3649417753704,,,
867,2025-09-06 15:54:55.167527,False,65.6776,303.34161073526616,12100.0,-31.0,7.967136668965718
868,2025-09-06 16:16:20.361966,True,65.6524,303.3564856709028,,,
869,2025-09-07 15:54:49.029934,False,65.6644,304.3415396983102,19700.0,-25.0,9.818884818883948
870,2025-09-07 16:16:13.823513,True,65.6533,304.35640999436345,,,
871,2025-09-08 15:54:43.279674,False,65.6558,305.3414731443751,37500.0,-28.0,33.10330542465091
872,2025-09-08 16:16:08.216755,True,65.6789,305.356345101331,,,
873,2025-09-09 15:54:36.695869,False,65.7661,306.3413969429282,16500.0,-42.0,15.754363761014195
874,2025-09-09 16:16:01.400068,True,65.793,306.35626620449074,,,
875,2025-09-10 15:54:29.963987,False,65.7403,307.3413190276273,18100.0,-44.0,16.389034246185865
876,2025-09-10 16:15:54.990914,True,65.7265,307.35619202446753,,,
877,2025-09-11 15:54:47.594831,False,65.5257,308.34152308832176,144000.0,-8.0,19.15723554378596
878,2025-09-11 16:15:56.353403,True,65.5871,308.35620779401614,,,
879,2025-09-12 15:54:24.529150,False,65.6267,309.3412561244213,6770.0,-22.0,9.10862459400104
880,2025-09-12 16:15:34.929099,True,65.6076,309.3559598275347,,,
881,2025-09-16 10:54:43.360780,False,65.7987,313.13314074976853,11200.0,-22.0,14.799484691512642
882,2025-09-16 11:15:49.883048,True,65.7582,313.1477995723148,,,
883,2025-09-17 10:54:19.352588,False,65.9014,314.132862877176,12100.0,-22.0,13.708310411608036
884,2025-09-17 11:26:06.881228,True,65.824,314.15494075495366,,,
885,2025-09-18 10:54:27.636580,False,65.7599,315.13295875671304,12500.0,-22.0,13.708310411608036
886,2025-09-18 11:23:36.001618,True,65.8483,315.15319446317136,,,
887,2025-09-19 10:54:58.845369,False,65.7751,316.1333199695486,12700.0,-22.0,15.266790476870456
888,2025-09-19 11:16:09.439920,True,65.8766,316.148025925,,,
889,2025-09-20 10:54:37.031741,False,65.7537,317.13306749700234,13100.0,-22.0,17.018915828440317
890,2025-09-20 11:16:19.055732,True,65.7445,317.1481372191204,,,
891,2025-09-21 10:54:48.441152,False,65.8866,318.1331995503704,13300.0,-22.0,15.480551194830763
892,2025-09-21 11:15:58.596414,True,65.9171,318.1479004214583,,,
893,2025-09-22 10:54:24.001360,False,65.9527,319.13291668240737,13600.0,-22.0,17.018915828440317
894,2025-09-22 11:15:34.316407,True,65.9623,319.1476194028588,,,
895,2025-09-23 10:54:01.619705,False,65.8026,320.1326576354746,13600.0,-21.0,17.87064031962196
896,2025-09-23 11:15:11.822712,True,65.7912,320.1473590591667,,,
897,2025-09-24 10:54:39.907494,False,65.7856,321.13310078118053,13800.0,-21.0,12.965556387962147
898,2025-09-24 11:15:49.879113,True,65.8603,321.1477995267708,,,
899,2025-09-25 10:54:18.953239,False,65.595,322.13285825508103,13400.0,-22.0,17.018915828440317
900,2025-09-25 11:15:29.215764,True,65.626,322.1475603676389,,,
901,2025-09-26 10:54:56.763563,False,65.8658,323.1332958745718,14100.0,-22.0,12.9334950763531
902,2025-09-26 11:16:38.404564,True,65.8512,323.1483611639352,,,
903,2025-09-29 12:12:53.542714,False,65.7637,326.1874252628935,1630.0,-58.0,17.64879741069898
904,2025-09-29 12:33:58.679309,True,65.6742,326.2020680475579,,,
905,2025-10-02 09:46:26.913171,False,65.8307,329.0857281617014,14400.0,-22.0,14.535728821445636
906,2025-10-02 10:17:11.091355,True,65.9217,329.1070728166088,,,
907,2025-10-03 09:46:33.168326,False,65.8301,330.08580055932873,16100.0,-21.0,13.65037079322966
908,2025-10-03 10:07:42.040720,True,65.8339,330.10048658240737,,,
909,2025-10-04 09:46:02.820475,False,65.8747,331.0854493110532,23900.0,-21.0,15.129271081650476
910,2025-10-04 10:07:11.776412,True,65.8742,331.1001363010648,,,
911,2025-10-05 09:46:30.604509,False,66.0061,332.08577088552084,44200.0,-22.0,4.411500519559127
912,2025-10-05 10:07:39.061785,True,66.01,332.1004521039931,,,
913,2025-10-06 09:46:59.446254,False,65.8908,333.08610470201387,82800.0,-25.0,3.602195864100624
914,2025-10-06 10:08:08.318543,True,65.917,333.10079072387725,,,
915,2025-10-07 09:46:27.258192,False,65.8024,334.085732155,92800.0,-26.0,2.205750259779564
916,2025-10-07 10:07:36.452322,True,65.8238,334.100421901875,,,
917,2025-10-08 09:46:56.381208,False,65.9566,335.0860692269444,144000.0,-30.0,4.909983633387876
918,2025-10-08 10:08:05.555601,True,65.9814,335.10075874538194,,,
919,2025-10-09 09:46:24.244915,False,65.8301,336.08569727910884,78200.0,-28.0,10.95024904549719
920,2025-10-09 10:07:33.567942,True,65.7571,336.1003885178472,,,
921,2025-10-10 09:46:53.776324,False,65.8506,337.0860390778241,130000.0,-29.0,10.08214301865055
922,2025-10-10 10:08:03.067390,True,65.8835,337.1007299466435,,,
923,2025-10-11 09:46:21.666505,False,65.9207,338.08566743640046,143000.0,-31.0,7.003096932553902
924,2025-10-11 10:07:30.931673,True,65.9001,338.10035800547456,,,
925,2025-10-12 09:46:51.334602,False,66.0266,339.0860108171528,103000.0,-28.0,111.14356297082658
926,2025-10-12 10:08:00.195558,True,66.0381,339.1006967078472,,,
927,2025-10-13 09:46:19.144247,False,65.9141,340.08563824359953,95200.0,-28.0,0.0
928,2025-10-13 10:07:27.832848,True,65.9218,340.1003221394445,,,
929,2025-10-14 09:46:47.875138,False,66.0128,341.0859707770602,79900.0,-28.0,3.8992780289636855
930,2025-10-14 10:07:56.798331,True,65.6687,341.1006573880903,,,
931,2025-10-15 09:46:15.386581,False,65.9502,342.0855947520949,74400.0,-27.0,4.565359427195839
932,2025-10-15 10:07:23.900157,True,65.9746,342.1002766221875,,,
933,2025-10-16 15:49:09.213538,False,65.7505,343.3376066381713,61300.0,20.0,2.208321723627845
934,2025-10-16 16:12:59.061387,True,65.7588,343.3541558030903,,,
935,2025-10-17 15:49:18.590545,False,65.7495,344.3377151683449,100000.0,-29.0,2.2038645196241564
936,2025-10-17 16:10:28.562462,True,65.708,344.35241391738424,,,
937,2025-10-18 15:49:48.567912,False,65.5856,345.3380621286111,75900.0,-28.0,2.787068004459317
938,2025-10-18 16:10:58.634218,True,65.6129,345.3527619701157,,,
939,2025-10-19 15:49:17.136269,False,65.7472,346.3376983364468,176000.0,78.0,10.162897067658372
940,2025-10-19 16:10:27.882481,True,65.7296,346.35240604723384,,,
941,2025-10-20 15:49:48.411447,False,65.6803,347.33806031767364,25500.0,-23.0,14.13332426988125
942,2025-10-20 16:10:58.167033,True,65.6407,347.352756562882,,,
943,2025-10-21 15:49:16.927428,False,65.8958,348.3376959193056,22200.0,-24.0,12.71585557299962
944,2025-10-21 16:10:27.001294,True,65.8536,348.3523958483101,,,
945,2025-10-22 15:49:46.908585,False,65.7549,349.3380429234375,19600.0,-25.0,9.884295598582163
946,2025-10-22 16:10:56.867889,True,65.7441,349.35274152649305,,,
947,2025-10-23 15:49:15.738739,False,65.8273,350.337682161331,17900.0,-24.0,11.15980580266024
948,2025-10-23 16:10:26.030524,True,65.8262,350.3523846125463,,,
949,2025-10-24 15:49:46.816519,False,65.8523,351.3380418578588,19500.0,-23.0,14.668260466582252
950,2025-10-24 16:10:56.653366,True,65.8353,351.352739043588,,,
951,2025-10-25 15:49:15.357800,False,65.8364,352.3376777523148,21300.0,-23.0,14.8473847021028
952,2025-10-25 16:10:25.796289,True,65.8387,352.35238190149306,,,
953,2025-10-26 15:49:45.726012,False,65.8259,353.33802923625,26700.0,-23.0,11.522963732624952
954,2025-10-26 16:10:55.525838,True,65.8441,353.35272599349537,,,
955,2025-10-27 15:49:14.077409,False,65.7505,354.33766293297447,41600.0,-23.0,7.588823918888639
956,2025-10-27 16:10:23.654927,True,65.7279,354.35235711721066,,,
957,2025-10-28 15:49:43.766167,False,65.7586,355.3380065528588,47400.0,-24.0,4.9338171562347695
958,2025-10-28 16:10:53.907400,True,65.7376,355.3527072615741,,,
959,2025-10-29 15:49:12.316047,False,65.8063,356.3376425468403,40500.0,-24.0,4.015495086922019
960,2025-10-29 16:10:22.388780,True,65.7379,356.35234246273154,,,
961,2025-10-30 15:49:42.363230,False,65.7983,357.3379903151621,30500.0,-24.0,9.454280287613027
962,2025-10-30 16:10:52.268334,True,65.8569,357.3526882909028,,,
963,2025-10-31 15:49:11.036906,False,65.8874,358.3376277419676,24800.0,-24.0,15.999799729957251
964,2025-10-31 16:10:21.268115,True,65.8579,358.3523294920717,,,
965,2025-11-01 15:49:41.301232,False,66.0314,359.3379780235185,22200.0,-25.0,12.49734638438849
966,2025-11-01 16:10:51.255109,True,66.002,359.3526765637616,,,
967,2025-11-02 15:49:10.247656,False,65.8697,360.3376186071296,19600.0,-27.0,15.129271081650476
968,2025-11-02 16:10:20.152422,True,65.8843,360.3523165789584,,,
969,2025-11-03 13:25:50.909812,False,65.7331,361.2380892339352,,,
970,2025-11-03 23:24:27.496611,False,15.9697,361.6537904700347,32900.0,-34.0,8.030990173847304
971,2025-11-03 23:45:36.399754,True,16.0934,361.6684768490047,,,
972,2025-11-04 23:24:13.441877,False,66.6599,362.6536277995023,16700.0,-27.0,8.509924566716213
973,2025-11-04 23:54:57.438060,True,66.6571,362.6749703479167,,,
974,2025-11-05 23:24:21.107588,False,66.2412,363.6537165230093,17500.0,-27.0,
975,2025-11-09 14:45:22.045318,False,66.4328,367.2933107096991,21700.0,-26.0,9.575494580946948
976,2025-11-09 15:06:32.082793,True,66.4067,367.3080102175116,,,
977,2025-11-10 14:45:55.015312,False,66.3121,368.2936923068519,22200.0,-25.0,
978,2025-11-11 11:31:18.113725,False,66.4414,369.1585429829282,24300.0,-26.0,7.13198594639299
979,2025-11-11 11:52:24.597261,True,66.4912,369.17320135718745,,,
980,2025-11-12 11:31:53.429131,False,66.4637,370.15895172605326,25100.0,-23.0,8.242174340866866
981,2025-11-12 11:53:59.289633,True,66.4971,370.1742973337152,,,
982,2025-11-13 11:31:26.185685,False,66.2882,371.15863640839126,25500.0,-24.0,5.13610046662391
983,2025-11-13 11:54:05.477167,True,66.274,371.1743689486921,,,
984,2025-11-14 11:39:18.086638,False,66.5845,372.1640982249768,80600.0,-27.0,2.205750259779564
985,2025-11-14 12:00:23.412471,True,66.5926,372.1787431998958,,,
986,2025-11-15 17:14:23.711204,False,66.739,373.39680221300927,5850.0,155.0,8.270829699399751
987,2025-11-15 17:45:39.123409,True,66.6787,373.4185083727894,,,
988,2025-11-16 17:14:01.272226,False,66.6186,374.3965425026157,22200.0,-24.0,8.373570873572405
989,2025-11-16 17:53:44.800102,True,66.6308,374.42412963081017,,,
990,2025-11-17 17:14:02.989675,False,66.2457,375.3965623804977,18400.0,-25.0,7.59273794988044
991,2025-11-17 17:45:49.696614,True,66.2217,375.41863074784726,,,
992,2025-11-18 23:13:20.499618,False,66.2132,376.64607059743054,17000.0,-27.0,7.355571520222096
993,2025-11-18 23:35:36.349193,True,66.1419,376.6615318193634,,,
994,2025-11-19 23:13:57.464563,False,66.7212,377.6464984324421,16100.0,-27.0,9.18294668294354
995,2025-11-19 23:35:08.515384,True,66.6673,377.6612096687963,,,
996,2025-11-21 18:45:21.822192,False,66.249,379.4599747938889,24300.0,-28.0,7.552717806174072
997,2025-11-21 19:06:26.340357,True,66.1571,379.4746104207986,,,
998,2025-11-22 18:45:15.075445,False,66.2749,380.4598967065394,16400.0,-27.0,10.679699230115965
999,2025-11-22 19:07:25.686661,True,66.2571,380.4752972993172,,,
1000,2025-11-23 18:45:12.231199,False,66.732,381.4598637870255,42100.0,94.0,15.266790476870456
1001,2025-11-23 19:06:50.651513,True,66.7317,381.47489179991896,,,
1002,2025-11-24 18:45:38.524185,False,66.1963,382.46016810399306,17000.0,-25.0,13.239626334863347
1003,2025-11-24 19:06:44.813484,True,66.241,382.4748242301389,,,
1004,2025-11-25 18:45:30.992293,False,66.1876,383.4600809293171,18500.0,-25.0,
1005,2025-11-26 23:05:22.270734,False,66.3594,384.6405355409028,44900.0,173.0,14.988901543522903
1006,2025-11-26 23:38:12.626057,True,66.2747,384.6633405793634,,,
1007,2025-11-27 23:05:57.802970,False,66.8074,385.6409467936343,12400.0,-24.0,14.988901543525497
1008,2025-11-27 23:27:04.328419,True,66.8248,385.6556056529977,,,
1009,2025-11-28 23:05:53.216055,False,66.28,386.6408937043403,14900.0,-24.0,12.66746014645083
1010,2025-11-28 23:26:59.796122,True,66.2953,386.6555531958565,,,
1011,2025-11-29 23:05:50.161209,False,66.3336,387.6408583473264,15700.0,-24.0,12.612280054138065
1012,2025-11-29 23:26:57.200003,True,66.277,387.6555231481829,,,
1013,2025-11-30 23:05:46.399715,False,66.2601,388.6408148115162,16100.0,-24.0,29.7982440839924
1014,2025-11-30 23:26:53.136552,True,66.2683,388.6554761175,,,
1015,2025-12-01 23:05:43.447426,False,66.7004,389.6407806415046,16600.0,-25.0,8.03099017385742
1016,2025-12-01 23:26:50.243594,True,66.389,389.6554426341898,,,
1017,2025-12-02 23:05:39.579529,False,66.2471,390.6407358741783,18800.0,-24.0,22.36685272402141
1018,2025-12-02 23:26:46.333487,True,66.2109,390.6553973783217,,,
1019,2025-12-03 23:05:37.280890,False,66.3753,391.6407092695602,19600.0,-24.0,10.872064443494214
1020,2025-12-03 23:26:44.320455,True,66.3853,391.6553740793403,,,
1021,2025-12-04 23:05:33.413405,False,66.5047,392.6406645070023,22500.0,-24.0,10.228792371651512
1022,2025-12-04 23:26:40.099502,True,66.4893,392.6553252257176,,,
1023,2025-12-05 23:05:30.318968,False,66.4515,393.6406286917592,26000.0,-23.0,10.227041477041189
1024,2025-12-05 23:26:37.132261,True,66.4856,393.6552908826505,,,
1025,2025-12-06 23:05:26.375229,False,66.4485,394.640583046632,30200.0,-23.0,8.405728546562935
1026,2025-12-06 23:26:33.411949,True,66.5118,394.65524782348376,,,
1027,2025-12-07 23:05:23.365073,False,66.5339,395.64054820686346,30000.0,-26.0,8.300964746957746
1028,2025-12-07 23:26:31.115312,True,66.5414,395.655221242037,,,
1029,2025-12-08 23:05:20.145569,False,66.4772,396.6405109440856,26700.0,-24.0,9.444186031487623
1030,2025-12-08 23:26:27.049546,True,66.4406,396.6551741845603,,,
1031,2025-12-09 23:05:11.235462,False,66.415,397.6404078178473,20600.0,-25.0,13.0022094307821
1032,2025-12-09 23:26:14.525640,True,66.3984,397.65502923194447,,,
1033,2025-12-10 23:05:56.742545,False,66.4741,398.6409345201967,18000.0,-25.0,8.255618608340914
1034,2025-12-10 23:26:59.990594,True,66.4454,398.6555554466898,,,
1035,2025-12-11 23:05:33.547127,False,66.4569,399.6406660547107,19000.0,-25.0,9.075038314407616
1036,2025-12-11 23:26:50.872998,True,66.4829,399.6554499189584,,,
1037,2025-12-12 23:05:26.625246,False,66.2843,400.6405859403473,18700.0,-26.0,11.96976891421534
1038,2025-12-12 23:40:26.047174,True,66.3399,400.6648848052546,,,
1039,2025-12-13 23:05:33.453421,False,66.4856,401.6406649701504,19100.0,-26.0,10.637246351533678
1040,2025-12-13 23:26:49.602889,True,66.5502,401.6554352186227,,,
