Repository: brianna-thielen/Lifetime-Testing

# Lifetime-Testing
Electrode testing (EIS and VT), IDE testing (EIS), and humidity sensor monitoring (I2C and resistive) plus data analysis for accelerated lifetime testing

Note: Automatic Windows update is disabled on this machine to prevent unwanted restarts. Check for updates periodically.

Instructions for starting testing:
1. Ensure all hardware is connected and turned on
2. Open Visual Studio Code to Lifetime-Testing repository
3. Open Intan RHX software
4. Select the RHS 128ch Stim/Recording Controller
5. Select the 30 kHz sample rate and +/- 2.550 mA stimulation range
6. Click Network -> Remote TCP Control
7. In the "Commands" tab, click "Connect"
8. In the "Data Output" tab, under "Waveform Output", click "Connect"
9. In Visual Studio Code, run the program run_lifetime_testing.py

Instructions for adding new samples:
1. Pause testing by pressing "ctrl-c"
    Note: if "CONTINUOUS_TESTING" is set to "True" in "run_lifetime_testing.py", you will need to re-connect the Intan and run "pause_lifetime_testing.py"
    For IDEs:
        2. Connect each sample via a Seriemas3 custom PCB (tapeout package under equipment/Seriemas3_RevX01_Tapeout_12142024_TIME.zip) connected to the switcher
        3. Create a new .json file for the sample group, following "LCP Pt Grids.json" as a template, and save it in test_information/samples
    For Stimulating Electrodes:
        2. Connect each sample to an Intan channel, with return electrodes connected to Intan ground
        3. Create a new .json file for the sample group, following "LCP IDEs 25um.json" as a template, and save it in test_information/samples
    For Recording Electrodes:
        2. Connect either as IDEs (to measure with the LCR meter) or as stimulating electrodes with zero stimulation amplitude (to measure with the Intan)
        3. Create a new .json file for the sample group (according to the appropriate connection protocol), and save it in test_information/samples
    Humidity Sensors (capacitive, I2C):
        2. Replicate the I2C scanner hardware on the existing Arduino UNO, connect to a new Arduino Uno, connect the sensors to the Arduino, connect to the computer
            - The hardware is not documented, so this will require reverse engineering
            - The code that's used to program the arduino is saved under support_functions as i2c_RH_Temp_muxed2_fast.ino
            - You need to determine the port for the new Arduino and enter it in the json file
        3. Create a new .json file for the sample group, following "LCP Encapsulation Capacitive.json" as a template, and save it in test_information/samples
    Humidity Sensors (resistive, impedance):
        2. Connect each sample via a Seriemas3 custom PCB (tapeout package under equipment/Seriemas3_RevX01_Tapeout_12142024_TIME.zip) connected to the switcher
        3. Create a new .json file for the sample group, following "LCP Encapsulation Resistive.json" as a template, and save it in test_information/samples
4. Re-start testing by running the program run_lifetime_testing.py

Instructions for removing samples from test:
1. Pause testing by pressing "ctrl-c"
    Note: if "CONTINUOUS_TESTING" is set to "True" in "run_lifetime_testing.py", you will need to re-connect the Intan and run "pause_lifetime_testing.py"
2. Disconnect samples
3. Open the sample group information under test_information/samples/[group].json
4. To remove a single device from a group, add the name of the sample to the "broken devices" list
   To remove the whole group, list the current date and time in the format "YYYY-MM-DD HH:MM" (24 hour format) under "end_date"
5. Re-connect the Intan, and run "run_lifetime_testing.py"

Instructions for setting up slack webhook:
1. Go to https://api.slack.com/apps
2. Click “Create New App” → From scratch.
3. Give it a name and select your workspace.
4. Go to “Incoming Webhooks” in the left menu.
5. Toggle Activate Incoming Webhooks to ON.
6. Click “Add New Webhook to Workspace” and select the desired channel.
7. Copy the Webhook URL, and save it into a new file under test_information/slack.json, with the key "webhook" (example below)
    slack.json:
    {
        "webhook": "[webhook url]"
    }

Instructions for setting up Github upload:
1. Sync the Github repository to your computer
2. Save the directory under test_information/github.json, with the key "path" (example below)
    github.json:
    {
        "path": "C:/Repo-Directory"
    }
3. If push fails, ensure you're logged in by testing a push on the command line

Note: slack.json and github.json are automatically added to .gitignore for privacy

File: data/Pt Foil/PT02_data_summary.csv (part 1 of 2)
,Measurement Datetime,Pulsing On,Temperature (C),Real Days,Impedance Magnitude at 1000 Hz (ohms),Impedance Phase at 1000 Hz (degrees),Charge Injection Capacity @ 1000 us (uC/cm^2)
0,2024-11-06 12:10:44,,61.95897,0.0,2112.985,-31.07619,
1,2024-11-12 09:36:19,,62.77517,5.078692129629629,2775.171,-47.75618,
2,2024-11-15 14:46:02,,62.46808,8.293773148148148,3299.997,-36.97052,
3,2024-11-19 10:34:49,,62.215920000000004,12.119317129629628,2762.273,-30.03821,
4,2024-11-21 10:49:44,,,14.129675925925923,1570.319,-27.61453,
5,2024-11-26 13:26:32,,,19.23856481481481,1341.106,-21.31697,
6,2024-12-02 09:23:36,,,25.06986111111111,1582.37,-19.06159,
7,2024-12-11 11:33:56,,,34.16037037037037,1007.763,-26.11819,
8,2024-12-13 18:17:26,False,65.1727,36.4405787037037,748.0,-29.0,
9,2024-12-13 18:17:36,True,65.1727,36.44069444444444,,,
10,2024-12-13 23:59:53,False,65.2242,36.6783912037037,685.0,-36.0,
11,2024-12-14 00:00:03,True,65.2242,36.67850694444444,,,
12,2024-12-14 05:59:54,False,65.511,36.92840277777778,585.0,-34.0,
13,2024-12-14 06:00:04,True,65.511,36.92851851851852,,,
14,2024-12-14 11:59:54,False,65.2471,37.17840277777778,633.0,-37.0,
15,2024-12-14 12:00:04,True,65.2471,37.17851851851852,,,
16,2024-12-14 17:59:53,False,65.4507,37.4283912037037,640.0,-36.0,
17,2024-12-14 18:00:03,True,65.4507,37.42850694444444,,,
18,2024-12-14 23:59:53,False,65.5618,37.6783912037037,595.0,-33.0,
19,2024-12-15 00:00:03,True,65.5618,37.67850694444444,,,
20,2024-12-15 05:59:55,False,65.4346,37.92841435185185,608.0,-37.0,
21,2024-12-15 06:00:05,True,65.4346,37.9285300925926,,,
22,2024-12-15 11:59:54,False,65.32,38.17840277777778,600.0,-38.0,
23,2024-12-15 12:00:04,True,65.32,38.17851851851852,,,
24,2024-12-15 17:59:54,False,65.4453,38.42840277777778,1260.0,-31.0,
25,2024-12-15 18:00:04,True,65.4453,38.42851851851852,,,
26,2024-12-15 23:59:53,False,65.5861,38.6783912037037,592.0,-38.0,
27,2024-12-16 00:00:03,True,65.5861,38.67850694444444,,,
28,2024-12-16 05:59:54,False,65.4199,38.92840277777778,577.0,-39.0,
29,2024-12-16 06:00:04,True,65.4199,38.92851851851852,,,
30,2024-12-16 11:59:54,False,65.4039,39.17840277777778,372.0,-52.0,
31,2024-12-16 12:00:04,True,65.4039,39.17851851851852,,,
32,2024-12-16 18:24:31,False,65.3335,39.44549768518519,508.0,-45.0,
33,2024-12-16 18:24:41,True,65.3335,39.44561342592593,,,
34,2024-12-16 23:59:54,False,65.52,39.67840277777778,1160.0,-75.0,
35,2024-12-17 00:00:04,True,65.52,39.67851851851852,,,
36,2024-12-17 05:59:53,False,65.5912,39.9283912037037,575.0,-41.0,
37,2024-12-17 06:00:03,True,65.5912,39.92850694444444,,,
38,2024-12-17 12:08:46,False,65.3523,40.184560185185184,498.0,-41.0,
39,2024-12-17 12:08:56,True,65.3523,40.18467592592592,,,
40,2024-12-17 12:19:29,False,65.2,40.192002314814815,515.0,-42.0,
41,2024-12-17 12:19:39,True,65.2,40.19211805555556,,,
42,2024-12-17 15:57:49,,,40.34362268518519,487.9454,-32.6491,
43,2024-12-17 17:53:41,False,65.3001,40.42408564814815,419.0,-50.0,
44,2024-12-17 17:53:51,True,65.3001,40.42420138888889,,,
45,2024-12-18 14:27:02,False,65.4668,41.2805787037037,535.0,-38.0,37.81646374191714
46,2024-12-18 14:35:02,True,65.4668,41.28613425925926,,,
47,2024-12-19 00:08:03,False,65.682,41.6840625,564.0,-41.0,38.18075323797224
48,2024-12-19 00:16:03,True,65.682,41.68961805555556,,,
49,2024-12-19 06:15:15,False,65.6215,41.9390625,465.0,-49.0,38.77705917248914
50,2024-12-19 06:23:15,True,65.6215,41.94461805555556,,,
51,2024-12-20 08:43:25,False,65.5723,43.04195601851851,525.0,-41.0,42.44823300094112
52,2024-12-20 08:51:25,True,65.5723,43.04751157407407,,,
53,2024-12-20 14:50:38,False,65.0635,43.29696759259259,659.0,-42.0,34.68856967615295
54,2024-12-20 14:58:38,True,65.0635,43.30252314814815,,,
55,2024-12-21 09:12:14,False,65.6232,44.0619675925926,1280.0,-62.0,35.99143236490588
56,2024-12-21 09:20:14,True,65.6232,44.06752314814815,,,
57,2024-12-22 09:41:03,False,65.5884,45.08197916666666,1070.0,-81.0,40.76650112980639
58,2024-12-22 09:49:03,True,65.5884,45.08753472222222,,,
59,2024-12-22 15:48:15,False,65.109,45.33697916666667,511.0,-56.0,35.85718052299055
60,2024-12-22 15:56:15,True,65.109,45.34253472222222,,,
61,2024-12-22 21:55:27,False,65.5542,45.59197916666667,1080.0,-66.0,33.81657226832844
62,2024-12-22 22:03:27,True,65.5542,45.59753472222221,,,
63,2024-12-23 04:02:39,False,65.1278,45.84697916666666,1070.0,-78.0,32.686823988048815
64,2024-12-23 04:10:39,True,65.1278,45.852534722222224,,,
65,2024-12-23 10:09:52,False,65.1222,46.101990740740746,474.0,-54.0,27.23996429594023
66,2024-12-23 10:17:52,True,65.1222,46.1075462962963,,,
67,2024-12-23 17:16:00,False,66.3903,46.39791666666667,513.0,-49.0,30.172109381617048
68,2024-12-23 17:24:00,True,66.3903,46.40347222222223,,,
69,2024-12-24 05:29:31,False,67.0925,46.90730324074074,726.0,-39.0,22.137207192386352
70,2024-12-24 05:37:31,True,67.0925,46.91285879629629,,,
71,2024-12-24 17:43:02,False,66.6084,47.416689814814816,704.0,-40.0,28.1062692033543
72,2024-12-24 17:51:02,True,66.6084,47.422245370370376,,,
73,2024-12-25 05:56:32,False,67.1894,47.92606481481482,531.0,-54.0,31.61025992002077
74,2024-12-25 06:04:32,True,67.1894,47.931620370370375,,,
75,2024-12-25 18:10:03,False,66.9325,48.435451388888886,555.0,-48.0,32.0856936802774
76,2024-12-25 18:18:03,True,66.9325,48.441006944444446,,,
77,2024-12-26 06:23:34,False,67.0952,48.94483796296296,602.0,-45.0,28.696432102601246
78,2024-12-26 06:31:34,True,67.0952,48.95039351851852,,,
79,2024-12-26 18:37:05,False,66.8218,49.45422453703703,575.0,-53.0,29.874027918458133
80,2024-12-26 18:45:05,True,66.8218,49.45978009259259,,,
81,2024-12-27 06:50:36,False,66.6903,49.96361111111111,539.0,-48.0,30.313356309497703
82,2024-12-27 06:58:36,True,66.6903,49.969166666666666,,,
83,2024-12-27 19:04:06,False,66.8719,50.47298611111111,1150.0,-64.0,14.7407069846529
84,2024-12-27 19:12:06,True,66.8719,50.47854166666667,,,
85,2024-12-28 07:17:37,False,67.117,50.98237268518519,3500.0,-30.0,13.774851447401057
86,2024-12-28 07:25:37,True,67.117,50.987928240740736,,,
87,2024-12-28 19:31:08,False,66.9444,51.49175925925925,2600.0,-32.0,13.8245430661869
88,2024-12-28 19:39:08,True,66.9444,51.497314814814814,,,
89,2024-12-29 07:44:39,False,67.2424,52.00114583333333,1180.0,-9.0,23.88189917334657
90,2024-12-29 07:52:39,True,67.2424,52.00670138888888,,,
91,2024-12-29 19:58:10,False,67.245,52.51053240740742,3980.0,-25.0,30.141505880577967
92,2024-12-29 20:06:10,True,67.245,52.51608796296296,,,
93,2024-12-30 08:11:40,False,67.36,53.01990740740741,423.0,-63.0,25.62572389050437
94,2024-12-30 08:19:40,True,67.36,53.02546296296296,,,
95,2024-12-30 10:50:11,False,66.8305,53.12998842592592,405.0,-62.0,26.955139975702
96,2024-12-30 10:58:11,True,66.8305,53.13554398148148,,,
97,2024-12-30 23:03:43,False,66.3761,53.63938657407408,435.0,-64.0,27.37552406764333
98,2024-12-30 23:11:43,True,66.3761,53.64494212962962,,,
99,2024-12-31 11:17:12,False,66.2141,54.14875,454.0,-60.0,27.77787009602893
100,2024-12-31 11:25:12,True,66.2141,54.15430555555556,,,
101,2024-12-31 16:32:13,,66.06771,54.36751157407407,317.4398,-44.92739,
102,2024-12-31 17:47:34,False,65.9033,54.41983796296296,347.0,-53.0,38.80125809470176
103,2024-12-31 17:55:34,True,65.9033,54.42539351851852,,,
104,2025-01-01 06:01:05,False,65.957,54.92922453703704,734.0,-35.0,39.38712127128551
105,2025-01-01 06:09:05,True,65.957,54.93478009259258,,,
106,2025-01-01 18:14:36,False,66.0742,55.43861111111112,715.0,-1.0,46.139792084521424
107,2025-01-01 18:22:36,True,66.0742,55.44416666666667,,,
108,2025-01-02 06:28:05,False,65.963,55.94797453703704,822.0,-37.0,43.81964212627348
109,2025-01-02 06:36:05,True,65.963,55.95353009259259,,,
110,2025-01-02 18:41:36,False,66.2262,56.45736111111111,765.0,-40.0,33.873769343077974
111,2025-01-02 18:49:36,True,66.2262,56.46291666666667,,,
112,2025-01-03 06:55:07,False,66.2172,56.96674768518519,782.0,-41.0,30.29075680103904
113,2025-01-03 07:03:07,True,66.2172,56.972303240740736,,,
114,2025-01-03 19:08:36,False,66.0598,57.47611111111112,832.0,-44.0,27.41443397799589
115,2025-01-03 19:16:36,True,66.0598,57.48166666666668,,,
116,2025-01-04 07:22:07,False,66.2078,57.98549768518519,3070.0,-30.0,31.29325687165855
117,2025-01-04 07:30:07,True,66.2078,57.99105324074074,,,
118,2025-01-04 19:35:38,False,66.1253,58.49488425925926,1840.0,-31.0,32.3942898751262
119,2025-01-04 19:43:38,True,66.1253,58.50043981481482,,,
120,2025-01-05 07:49:09,False,66.2774,59.00427083333333,820.0,-45.0,28.96797932144925
121,2025-01-05 07:57:09,True,66.2774,59.00982638888888,,,
122,2025-01-05 20:02:40,False,66.2296,59.51365740740741,2170.0,-39.0,22.96995716018833
123,2025-01-05 20:10:40,True,66.2296,59.51921296296297,,,
124,2025-01-06 09:03:28,False,66.0776,60.05587962962963,584.0,-52.0,26.97481160292745
125,2025-01-06 09:11:28,True,66.0776,60.06143518518518,,,
126,2025-01-06 21:16:41,False,66.0659,60.56505787037037,647.0,-55.0,26.203070708211275
127,2025-01-06 21:24:41,True,66.0659,60.57061342592593,,,
128,2025-01-07 09:29:54,False,66.0478,61.07423611111111,608.0,-58.0,25.43239215796976
129,2025-01-07 09:37:54,True,66.0478,61.079791666666665,,,
130,2025-01-07 21:43:05,False,66.0096,61.583391203703705,692.0,-54.0,25.820769280618904
131,2025-01-07 21:51:05,True,66.0096,61.58894675925925,,,
132,2025-01-08 09:56:17,False,66.2866,62.09255787037037,620.0,-53.0,24.603392295570195
133,2025-01-08 10:04:17,True,66.2866,62.09811342592593,,,
134,2025-01-08 22:09:29,False,66.3123,62.60172453703704,684.0,-47.0,15.337945045531615
135,2025-01-08 22:17:29,True,66.3123,62.6072800925926,,,
136,2025-01-09 10:22:41,False,66.0218,63.11089120370371,613.0,-51.0,13.316501739326648
137,2025-01-09 10:30:41,True,66.0218,63.11644675925925,,,
138,2025-01-09 22:35:53,False,66.3049,63.62005787037037,621.0,-49.0,19.68776189533765
139,2025-01-09 22:43:53,True,66.3049,63.62561342592593,,,
140,2025-01-10 10:34:32,False,66.0527,64.11912037037037,636.0,-56.0,28.34629666248912
141,2025-01-10 10:42:32,True,66.0527,64.12467592592593,,,
142,2025-01-10 11:00:10,False,66.0821,64.13692129629631,619.0,-53.0,23.618435946905294
143,2025-01-10 11:08:10,True,66.0821,64.14247685185185,,,
144,2025-01-10 23:13:21,False,24.4907,64.64607638888889,599.0,-52.0,27.352467583827373
145,2025-01-10 23:21:21,True,24.4907,64.65163194444445,,,
146,2025-01-11 11:26:35,False,25.1933,65.1552662037037,589.0,-49.0,27.69598011243278
147,2025-01-11 11:34:35,True,25.1933,65.16082175925926,,,
148,2025-01-11 23:39:46,False,25.311,65.6644212962963,533.0,-57.0,23.4704723297233
149,2025-01-11 23:47:46,True,25.311,65.66997685185184,,,
150,2025-01-12 11:52:58,False,25.2617,66.17358796296296,78400.0,145.0,28.281558487212408
151,2025-01-12 12:00:58,True,25.2617,66.17914351851852,,,
152,2025-01-13 00:06:09,False,26.095999999999997,66.68274305555555,573.0,-44.0,35.87318850815456
153,2025-01-13 00:14:09,True,26.095999999999997,66.68829861111111,,,
154,2025-01-13 12:19:22,False,25.5715,67.1919212962963,1140.0,-43.0,21.74884883753717
155,2025-01-13 12:27:22,True,25.5715,67.19747685185185,,,
156,2025-01-14 00:32:34,False,22.6711,67.70108796296296,867.0,-40.0,19.236672489776986
157,2025-01-14 00:40:34,True,22.6711,67.70664351851852,,,
158,2025-01-14 15:48:39,,66.15296,68.33725694444443,504.1609,-39.07709,
159,2025-01-14 17:59:38,False,65.343,68.42821759259259,540.0,-50.0,34.77263952842532
160,2025-01-14 18:07:38,True,65.343,68.43377314814815,,,
161,2025-01-15 09:19:33,False,65.4897,69.0670486111111,1210.0,-63.0,28.44360010170349
162,2025-01-15 09:27:33,True,65.4897,69.07260416666666,,,
163,2025-01-15 09:57:29,False,65.3653,69.0933912037037,1280.0,-41.0,22.298735590736445
164,2025-01-15 10:05:29,True,65.3653,69.09894675925926,,,
165,2025-01-21 12:11:30,False,66.3773,75.18645833333333,552.0,-46.0,26.85335276511962
166,2025-01-21 12:19:30,True,66.3773,75.1920138888889,,,
167,2025-01-21 19:01:31,False,65.639,75.47119212962963,558.0,-51.0,31.125526144797657
168,2025-01-21 19:09:31,True,65.639,75.47674768518517,,,
169,2025-01-22 07:14:45,False,66.622,75.98038194444445,560.0,-49.0,31.61334733616337
170,2025-01-22 07:22:45,True,66.622,75.98593749999999,,,
171,2025-01-22 15:50:55,False,65.7149,76.33883101851852,566.0,-50.0,32.0856936802774
172,2025-01-22 15:58:55,True,65.7149,76.34438657407408,,,
173,2025-01-23 04:04:07,False,66.5965,76.84799768518518,547.0,-52.0,32.603945275952206
174,2025-01-23 04:12:07,True,66.5965,76.85355324074074,,,
175,2025-01-23 16:17:18,False,66.4359,77.35715277777778,602.0,-47.0,36.15927338748986
176,2025-01-23 16:25:18,True,66.4359,77.36270833333334,,,
177,2025-01-24 04:30:29,False,66.6828,77.86630787037038,555.0,-49.0,32.300347467441995
178,2025-01-24 04:38:29,True,66.6828,77.87186342592592,,,
179,2025-01-24 16:53:31,False,66.3322,78.38230324074074,1160.0,-39.0,24.8900446992202
180,2025-01-24 17:01:31,True,66.3322,78.3878587962963,,,
181,2025-01-25 05:06:43,False,66.4081,78.8914699074074,560.0,-50.0,31.57720473991862
182,2025-01-25 05:14:43,True,66.4081,78.89702546296296,,,
183,2025-01-25 17:19:55,False,66.4112,79.40063657407408,555.0,-50.0,23.455316038347444
184,2025-01-25 17:27:55,True,66.4112,79.40619212962963,,,
185,2025-01-26 05:33:08,False,66.3926,79.90981481481482,554.0,-50.0,30.271431109088496
186,2025-01-26 05:41:08,True,66.3926,79.91537037037037,,,
187,2025-01-26 17:46:20,False,66.4316,80.41898148148148,544.0,-51.0,35.03754675688401
188,2025-01-26 17:54:20,True,66.4316,80.42453703703704,,,
189,2025-01-27 05:59:31,False,66.5523,80.92813657407407,566.0,-50.0,35.55164403115438
190,2025-01-27 06:07:31,True,66.5523,80.93369212962962,,,
191,2025-01-27 18:12:43,False,66.4219,81.43730324074073,636.0,-47.0,28.00328419954264
192,2025-01-27 18:20:43,True,66.4219,81.44285879629629,,,
193,2025-01-28 06:25:56,False,66.5638,81.94648148148148,595.0,-48.0,29.14223374115856
194,2025-01-28 06:33:56,True,66.5638,81.95203703703704,,,
195,2025-01-28 18:39:08,False,66.5293,82.45564814814814,606.0,-54.0,40.2971599951073
196,2025-01-28 18:47:08,True,66.5293,82.4612037037037,,,
197,2025-01-29 06:52:19,False,66.4597,82.96480324074074,1090.0,-42.0,31.48138866689578
198,2025-01-29 07:00:19,True,66.4597,82.9703587962963,,,
199,2025-01-29 19:05:31,False,66.4938,83.47396990740741,1060.0,-40.0,30.069988391875487
200,2025-01-29 19:13:31,True,66.4938,83.47952546296297,,,
201,2025-01-30 07:18:43,False,66.4445,83.98313657407407,1160.0,-38.0,30.07053689324224
202,2025-01-30 07:26:43,True,66.4445,83.98869212962963,,,
203,2025-01-30 19:31:55,False,66.5375,84.49230324074075,1150.0,-40.0,31.01411193500441
204,2025-01-30 19:39:55,True,66.5375,84.4978587962963,,,
205,2025-01-31 07:45:07,False,66.4854,85.00146990740741,961.0,-43.0,35.840091240734324
206,2025-01-31 07:53:07,True,66.4854,85.00702546296297,,,
207,2025-01-31 12:16:50,False,66.533,85.19016203703704,966.0,-41.0,36.37056463874949
208,2025-01-31 12:24:50,True,66.533,85.19571759259259,,,
209,2025-02-01 00:30:02,False,66.4238,85.69932870370371,1040.0,-42.0,35.606584931773995
210,2025-02-01 00:38:02,True,66.4238,85.70488425925926,,,
211,2025-02-01 12:43:15,False,66.5243,86.20850694444444,987.0,-43.0,37.499646882685326
212,2025-02-01 12:51:15,True,66.5243,86.2140625,,,
213,2025-02-02 00:56:27,False,66.5257,86.7176736111111,1000.0,-41.0,36.586561706315976
214,2025-02-02 01:04:27,True,66.5257,86.72322916666667,,,
215,2025-02-02 13:09:39,False,66.461,87.22684027777778,982.0,-39.0,37.2889305816184
216,2025-02-02 13:17:39,True,66.461,87.23239583333333,,,
217,2025-02-03 01:22:50,False,66.5334,87.73599537037036,1380.0,-44.0,55.23031834840719
218,2025-02-03 01:30:50,True,66.5334,87.74155092592592,,,
219,2025-02-03 13:36:04,False,66.5002,88.24518518518518,1300.0,-47.0,69.59294989501527
220,2025-02-03 13:44:04,True,66.5002,88.25074074074074,,,
221,2025-02-04 01:49:15,False,66.4611,88.75434027777777,1410.0,-32.0,66.35318201990788
222,2025-02-04 01:57:15,True,66.4611,88.75989583333335,,,
223,2025-02-05 11:08:41,False,66.1841,90.14283564814816,1120.0,-39.0,43.20234619456683
224,2025-02-05 11:16:41,True,66.1841,90.1483912037037,,,
225,2025-02-05 23:21:54,False,66.3427,90.65201388888887,719.0,-44.0,59.74215373316199
226,2025-02-05 23:29:54,True,66.3427,90.65756944444443,,,
227,2025-02-06 11:35:06,False,66.3587,91.16118055555556,744.0,-46.0,61.70036761297338
228,2025-02-06 11:43:06,True,66.3587,91.1667361111111,,,
229,2025-02-06 23:48:18,False,66.3816,91.67034722222222,702.0,-43.0,62.662537825098056
230,2025-02-06 23:56:18,True,66.3816,91.67590277777776,,,
231,2025-02-07 12:01:31,False,66.3657,92.17952546296296,664.0,-43.0,63.65313576488701
232,2025-02-07 12:09:31,True,66.3657,92.18508101851852,,,
233,2025-02-10 10:46:52,False,66.3938,95.1276851851852,619.0,-42.0,50.78812500945038
234,2025-02-10 10:54:52,True,66.3938,95.13324074074076,,,
235,2025-02-10 23:00:04,False,66.3074,95.63685185185186,905.0,-39.0,51.56167173217061
236,2025-02-10 23:08:04,True,66.3074,95.64240740740742,,,
237,2025-02-11 11:13:17,False,66.3155,96.14603009259258,539.0,-44.0,68.89951233677785
238,2025-02-11 11:21:17,True,66.3155,96.15158564814816,,,
239,2025-02-11 23:26:29,False,66.2799,96.65519675925924,565.0,-42.0,71.66492063118851
240,2025-02-11 23:34:29,True,66.2799,96.6607523148148,,,
241,2025-02-12 11:39:41,False,66.3794,97.16436342592591,537.0,-43.0,67.91180541823404
242,2025-02-12 11:47:41,True,66.3794,97.16991898148147,,,
243,2025-02-13 09:43:22,False,66.5369,98.08358796296297,559.0,-42.0,58.581342134865416
244,2025-02-13 09:51:22,True,66.5369,98.08914351851853,,,
245,2025-02-14 17:04:25,False,66.3664,99.38987268518518,558.0,-41.0,59.50712299948806
246,2025-02-14 17:12:25,True,66.3664,99.39542824074071,,,
247,2025-02-15 05:17:39,False,66.0362,99.8990625,500.0,-44.0,166.27411791312767
248,2025-02-15 05:25:39,True,66.0362,99.90461805555556,,,
249,2025-02-15 17:31:16,False,66.1148,100.40851851851852,708.0,-40.0,59.41629534802472
250,2025-02-15 17:39:16,True,66.1148,100.41407407407408,,,
251,2025-02-16 05:44:54,False,66.2667,100.91798611111112,652.0,-40.0,56.62400250052959
252,2025-02-16 05:52:54,True,66.2667,100.92354166666668,,,
253,2025-02-16 17:58:32,False,66.1624,101.42745370370368,506.0,-43.0,68.57736094240586
254,2025-02-16 18:06:32,True,66.1624,101.43300925925926,,,
255,2025-02-17 06:12:10,False,66.145,101.93692129629628,655.0,-40.0,69.65457232923013
256,2025-02-17 06:20:10,True,66.145,101.94247685185184,,,
257,2025-02-17 17:50:43,False,66.2426,102.42202546296296,500.0,-43.0,89.34689391437603
258,2025-02-17 17:58:43,True,66.2426,102.42758101851852,,,
259,2025-02-18 06:04:12,False,66.2226,102.93138888888888,561.0,-40.0,79.93255103536823
260,2025-02-18 06:12:12,True,66.2226,102.93694444444444,,,
261,2025-02-18 18:15:23,False,66.2265,103.4391550925926,532.0,-43.0,72.47003970406611
262,2025-02-18 18:23:23,True,66.2265,103.44471064814816,,,
263,2025-02-19 06:28:37,False,66.2509,103.94834490740742,540.0,-41.0,82.68830569603162
264,2025-02-19 06:36:37,True,66.2509,103.95390046296296,,,
265,2025-02-20 16:52:22,False,66.4104,105.38150462962962,530.0,-42.0,74.35045674121493
266,2025-02-20 17:00:22,True,66.4104,105.3870601851852,,,
267,2025-02-21 05:05:35,False,66.47,105.89068287037036,519.0,-41.0,63.51843272408938
268,2025-02-21 05:13:35,True,66.47,105.89623842592594,,,
269,2025-02-21 15:45:45,False,66.2979,106.33524305555557,501.0,-40.0,76.30553221515308
270,2025-02-21 15:53:45,True,66.2979,106.34079861111113,,,
271,2025-02-22 03:58:56,False,66.4813,106.84439814814812,502.0,-42.0,80.33426085483721
272,2025-02-22 04:06:56,True,66.4813,106.84995370370368,,,
273,2025-02-22 16:12:08,False,66.516,107.35356481481482,509.0,-42.0,89.96501346446087
274,2025-02-22 16:20:08,True,66.516,107.35912037037036,,,
275,2025-02-23 04:25:20,False,66.4186,107.86273148148148,491.0,-43.0,80.4809244499731
276,2025-02-23 04:33:20,True,66.4186,107.86828703703704,,,
277,2025-02-23 16:38:31,False,66.4792,108.37188657407408,471.0,-45.0,81.74603636194655
278,2025-02-23 16:46:31,True,66.4792,108.37744212962964,,,
279,2025-02-24 04:51:43,False,66.4647,108.88105324074075,4420.0,-61.0,87.67318753263056
280,2025-02-24 04:59:43,True,66.4647,108.8866087962963,,,
281,2025-02-24 17:04:54,False,66.4732,109.39020833333332,529.0,-43.0,73.13972628413171
282,2025-02-24 17:12:54,True,66.4732,109.3957638888889,,,
283,2025-02-25 05:18:07,False,66.5606,109.89938657407409,452.0,-44.0,87.77387943557981
284,2025-02-25 05:26:07,True,66.5606,109.90494212962962,,,
285,2025-02-25 17:31:19,False,66.4015,110.40855324074074,460.0,-44.0,89.13927445607708
286,2025-02-25 17:39:19,True,66.4015,110.4141087962963,,,
287,2025-02-26 05:44:30,False,66.4321,110.91770833333334,451.0,-46.0,149.71644679223783
288,2025-02-26 05:52:30,True,66.4321,110.92326388888888,,,
289,2025-02-26 15:53:09,,66.10227,111.34038194444445,342.578,-10.55358,
290,2025-02-26 17:36:30,False,65.8686,111.4121527777778,459.0,-31.0,114.96376374269954
291,2025-02-26 17:44:30,True,65.8686,111.41770833333334,,,
292,2025-02-27 05:49:43,False,65.5319,111.92133101851852,345.0,-37.0,120.97968869178716
293,2025-02-27 05:57:43,True,65.5319,111.92688657407408,,,
294,2025-02-27 18:02:55,False,65.5857,112.43049768518516,364.0,-39.0,121.6767616888279
295,2025-02-27 18:10:55,True,65.5857,112.43605324074076,,,
296,2025-02-28 06:16:08,False,65.5884,112.93967592592593,354.0,-39.0,116.49435115640418
297,2025-02-28 06:24:08,True,65.5884,112.94523148148149,,,
298,2025-02-28 18:29:20,False,65.5315,113.4488425925926,374.0,-40.0,112.94992496793436
299,2025-02-28 18:37:20,True,65.5315,113.45439814814814,,,
300,2025-03-01 06:42:34,False,65.5964,113.95803240740742,346.0,-41.0,142.4673405714718
301,2025-03-01 06:50:34,True,65.5964,113.96358796296296,,,
302,2025-03-01 18:55:46,False,65.6446,114.46719907407407,344.0,-41.0,131.72346077232396
303,2025-03-01 19:03:46,True,65.6446,114.47275462962962,,,
304,2025-03-02 07:08:58,False,65.6131,114.97636574074076,341.0,-41.0,142.7866836338413
305,2025-03-02 07:16:58,True,65.6131,114.9819212962963,,,
306,2025-03-02 19:22:10,False,65.7318,115.4855324074074,342.0,-40.0,142.7866836338413
307,2025-03-02 19:30:10,True,65.7318,115.49108796296296,,,
308,2025-03-03 07:35:24,False,65.7415,115.99472222222222,344.0,-43.0,145.51376215903065
309,2025-03-03 07:43:24,True,65.7415,116.00027777777778,,,
310,2025-03-03 19:48:36,False,65.6726,116.50388888888888,347.0,-42.0,142.7866836338413
311,2025-03-03 19:56:36,True,65.6726,116.50944444444444,,,
312,2025-03-04 08:01:48,False,65.798,117.01305555555554,427.0,-42.0,130.21201163875338
313,2025-03-04 08:09:48,True,65.798,117.0186111111111,,,
314,2025-03-04 20:15:00,False,65.6835,117.52222222222224,427.0,-42.0,129.5628989187427
315,2025-03-04 20:23:00,True,65.6835,117.52777777777776,,,
316,2025-03-05 08:28:13,False,65.6384,118.03140046296296,443.0,-41.0,102.28376604017124
317,2025-03-05 08:36:13,True,65.6384,118.03695601851852,,,
318,2025-03-05 20:41:25,False,65.7066,118.54056712962962,582.0,-37.0,87.41864176954068
319,2025-03-05 20:49:25,True,65.7066,118.54612268518518,,,
320,2025-03-06 08:54:37,False,65.7323,119.04973379629632,513.0,-40.0,88.75988105347177
321,2025-03-06 09:02:37,True,65.7323,119.05528935185184,,,
322,2025-03-07 14:15:46,False,65.7672,120.27275462962965,446.0,-41.0,114.05689426256576
323,2025-03-07 14:23:46,True,65.7672,120.2783101851852,,,
324,2025-03-07 15:51:15,False,65.855,120.3390625,468.0,-42.0,115.88064136075933
325,2025-03-07 15:59:15,True,65.855,120.34461805555556,,,
326,2025-03-08 04:04:27,False,65.8353,120.84822916666668,489.0,-40.0,85.23037373937763
327,2025-03-08 04:12:27,True,65.8353,120.85378472222224,,,
328,2025-03-08 16:17:40,False,65.7364,121.3574074074074,514.0,-41.0,86.5480164777027
329,2025-03-08 16:25:40,True,65.7364,121.36296296296295,,,
330,2025-03-09 04:30:52,False,65.8808,121.86657407407408,512.0,-43.0,72.69772247386642
331,2025-03-09 04:38:52,True,65.8808,121.87212962962964,,,
332,2025-03-09 16:44:06,False,65.7761,122.3757638888889,531.0,-42.0,76.53401226024357
333,2025-03-09 16:52:06,True,65.7761,122.38131944444444,,,
334,2025-03-10 04:57:18,False,65.9182,122.88493055555556,511.0,-41.0,80.55312296958623
335,2025-03-10 05:05:18,True,65.9182,122.8904861111111,,,
336,2025-03-10 17:10:30,False,65.9185,123.39409722222224,463.0,-42.0,93.3573646979336
337,2025-03-10 17:18:30,True,65.9185,123.39965277777776,,,
338,2025-03-11 05:23:43,False,65.948,123.90327546296298,414.0,-45.0,108.23928642054295
339,2025-03-11 05:31:43,True,65.948,123.90883101851853,,,
340,2025-03-11 17:36:55,False,65.7314,124.4124421296296,645.0,-36.0,121.21704594206224
341,2025-03-11 17:44:55,True,65.7314,124.41799768518518,,,
342,2025-03-12 12:54:35,False,65.5748,125.21637731481484,637.0,-37.0,102.00182208538396
343,2025-03-12 13:02:35,True,65.5748,125.22193287037038,,,
344,2025-03-19 17:20:47,False,65.4647,132.40123842592592,656.0,-35.0,103.60441388341252
345,2025-03-19 17:28:47,True,65.4647,132.40679398148148,,,
346,2025-03-20 05:34:01,False,65.9352,132.91042824074074,668.0,-36.0,105.25212161194597
347,2025-03-20 05:42:01,True,65.9352,132.9159837962963,,,
348,2025-03-20 17:39:50,False,65.1878,133.41446759259262,449.0,-38.0,126.37912843421162
349,2025-03-20 17:47:50,True,65.1878,133.42002314814815,,,
350,2025-03-21 05:53:02,False,65.4972,133.92363425925925,415.0,-38.0,133.5915521043545
351,2025-03-21 06:01:02,True,65.4972,133.9291898148148,,,
352,2025-03-21 18:06:15,False,65.3847,134.43281249999998,446.0,-37.0,129.56289891871654
353,2025-03-21 18:14:15,True,65.3847,134.43836805555557,,,
354,2025-03-22 06:19:28,False,65.5644,134.94199074074075,444.0,-36.0,102.07856896163624
355,2025-03-22 06:27:28,True,65.5644,134.9475462962963,,,
356,2025-03-22 18:32:41,False,65.5252,135.45116898148146,427.0,-37.0,128.7271533094317
357,2025-03-22 18:40:41,True,65.5252,135.45672453703702,,,
358,2025-03-23 06:45:54,False,65.5387,135.96034722222225,456.0,-37.0,123.7114427988623
359,2025-03-23 06:53:54,True,65.5387,135.96590277777776,,,
360,2025-03-23 18:59:06,False,65.3949,136.46951388888888,486.0,-36.0,111.78270036035752
361,2025-03-23 19:07:06,True,65.3949,136.47506944444444,,,
362,2025-03-24 07:12:20,False,65.5976,136.9787037037037,451.0,-38.0,97.18749633177522
363,2025-03-24 07:20:20,True,65.5976,136.98425925925926,,,
364,2025-03-24 19:25:32,False,66.0247,137.48787037037036,1110.0,-25.0,75.53028826554223
365,2025-03-24 19:33:32,True,66.0247,137.49342592592592,,,
366,2025-03-25 07:38:45,False,65.9296,137.99704861111113,925.0,-53.0,123.7672051220825
367,2025-03-25 07:46:45,True,65.9296,138.00260416666666,,,
368,2025-03-25 19:51:57,False,66.0118,138.50621527777778,390.0,-38.0,91.0932863919461
369,2025-03-25 19:59:57,True,66.0118,138.51177083333334,,,
370,2025-03-26 08:05:11,False,65.9106,139.0154050925926,381.0,-39.0,129.22681431680525
371,2025-03-26 08:13:11,True,65.9106,139.02096064814813,,,
372,2025-03-26 20:18:24,False,65.9459,139.5245833333333,378.0,-32.0,100.92713338215069
373,2025-03-26 20:26:24,True,65.9459,139.5301388888889,,,
374,2025-03-27 08:31:36,False,65.8776,140.03375,374.0,-38.0,122.23537388062944
375,2025-03-27 08:39:36,True,65.8776,140.03930555555556,,,
376,2025-03-27 18:22:57,False,63.0505,140.44440972222222,675.0,-32.0,107.48057001572508
377,2025-03-27 18:30:57,True,63.0505,140.44996527777778,,,
378,2025-03-28 06:36:12,False,65.9186,140.95361111111112,1190.0,-26.0,66.54672448374075
379,2025-03-28 06:44:12,True,65.9186,140.95916666666668,,,
380,2025-03-28 18:49:25,False,65.8168,141.46278935185185,1500.0,-26.0,49.76255960135717
381,2025-03-28 18:57:25,True,65.8168,141.46834490740738,,,
382,2025-03-29 07:02:37,False,65.8036,141.9719560185185,1650.0,-26.0,44.05305687464456
383,2025-03-29 07:10:37,True,65.8036,141.97751157407407,,,
384,2025-03-29 19:15:50,False,65.8319,142.48113425925928,1840.0,-26.0,39.26179058731103
385,2025-03-29 19:23:50,True,65.8319,142.4866898148148,,,
386,2025-03-30 07:29:04,False,65.9131,142.9903240740741,1990.0,-26.0,38.9308441426962
387,2025-03-30 07:37:04,True,65.9131,142.99587962962963,,,
388,2025-03-30 19:42:17,False,65.8548,143.4995023148148,2050.0,-26.0,38.60742271325685
389,2025-03-30 19:50:17,True,65.8548,143.50505787037036,,,
390,2025-03-31 17:12:20,False,65.5525,144.3953703703704,2130.0,-25.0,39.7354191113816
391,2025-03-31 17:20:20,True,65.5525,144.40092592592592,,,
392,2025-04-01 05:25:31,False,65.8901,144.90452546296297,2170.0,-26.0,40.3777192110788
393,2025-04-01 05:33:31,True,65.8901,144.91008101851853,,,
394,2025-04-01 17:38:42,False,65.9466,145.41368055555557,2310.0,-25.0,33.28007470826921
395,2025-04-01 17:46:42,True,65.9466,145.41923611111113,,,
396,2025-04-02 05:51:53,False,66.0618,145.92283564814815,2250.0,-23.0,49.234178543861
397,2025-04-02 05:59:53,True,66.0618,145.9283912037037,,,
398,2025-04-02 14:38:28,False,65.8375,146.28851851851852,2490.0,-24.0,50.37415340797257
399,2025-04-02 14:46:28,True,65.8375,146.29407407407408,,,
400,2025-04-03 02:51:39,False,65.9808,146.7976736111111,2290.0,-22.0,60.79309319141127
401,2025-04-03 02:59:39,True,65.9808,146.80322916666665,,,
402,2025-04-03 15:04:50,False,66.0799,147.3068287037037,2330.0,-22.0,59.0227516467134
403,2025-04-03 15:12:50,True,66.0799,147.31238425925926,,,
404,2025-04-04 03:18:02,False,65.9014,147.81599537037036,2500.0,-23.0,52.784683183148175
405,2025-04-04 03:26:02,True,65.9014,147.82155092592592,,,
406,2025-04-04 15:31:14,False,65.8763,148.32516203703705,2450.0,-23.0,53.58877286330928
407,2025-04-04 15:39:14,True,65.8763,148.3307175925926,,,
408,2025-04-05 03:44:25,False,65.9707,148.83431712962962,2440.0,-23.0,48.77461455536633
409,2025-04-05 03:52:25,True,65.9707,148.83987268518518,,,
410,2025-04-05 15:57:36,False,65.8607,149.34347222222223,2550.0,-23.0,43.6941342562424
411,2025-04-05 16:05:36,True,65.8607,149.34902777777776,,,
412,2025-04-06 04:10:47,False,66.0342,149.8526273148148,2550.0,-23.0,45.43470776967712
413,2025-04-06 04:18:47,True,66.0342,149.85818287037037,,,
414,2025-04-06 16:23:59,False,65.9886,150.3617939814815,2580.0,-24.0,46.12439201506313
415,2025-04-06 16:31:59,True,65.9886,150.36734953703703,,,
416,2025-04-07 04:37:10,False,65.9782,150.87094907407408,2610.0,-24.0,46.851502119536
417,2025-04-07 04:45:10,True,65.9782,150.87650462962964,,,
418,2025-04-07 16:27:28,False,66.1907,151.36421296296297,2710.0,-24.0,41.88112658550265
419,2025-04-07 16:35:28,True,66.1907,151.36976851851853,,,
420,2025-04-07 16:38:41,False,66.0875,151.3720023148148,2540.0,-24.0,41.88112658550265
421,2025-04-07 16:46:41,True,66.0875,151.37755787037037,,,
422,2025-04-08 09:44:06,False,66.1139,152.08409722222223,2570.0,-24.0,41.88112658550265
423,2025-04-08 09:52:06,True,66.1139,152.0896527777778,,,
424,2025-04-08 21:57:18,False,65.9344,152.59326388888888,2660.0,-24.0,37.95942841469544
425,2025-04-08 22:05:18,True,65.9344,152.59881944444444,,,
426,2025-04-09 10:10:29,False,66.0955,153.1024189814815,2840.0,-24.0,38.46316280121492
427,2025-04-09 10:18:29,True,66.0955,153.10797453703705,,,
428,2025-04-10 16:58:36,False,66.0175,154.38583333333335,2640.0,-24.0,41.77554450691368
429,2025-04-10 17:06:36,True,66.0175,154.39138888888888,,,
430,2025-04-11 05:11:52,False,65.9512,154.8950462962963,11600.0,177.0,69.15802706288038
431,2025-04-11 05:19:52,True,65.9512,154.90060185185186,,,
432,2025-04-11 17:25:26,False,66.013,155.40446759259257,2650.0,-24.0,49.98552218989408
433,2025-04-11 17:33:26,True,66.013,155.41002314814816,,,
434,2025-04-12 05:38:42,False,65.9588,155.91368055555557,2660.0,-24.0,43.463852738128445
435,2025-04-12 05:46:42,True,65.9588,155.91923611111113,,,
436,2025-04-12 17:51:57,False,66.0874,156.42288194444447,2690.0,-24.0,41.32472430470885
437,2025-04-12 17:59:57,True,66.0874,156.4284375,,,
438,2025-04-13 06:05:13,False,66.0197,156.93209490740742,2760.0,-24.0,41.10092991841187
439,2025-04-13 06:13:13,True,66.0197,156.93765046296298,,,
440,2025-04-13 18:18:25,False,66.1323,157.44126157407408,2720.0,-24.0,38.4871662185293
441,2025-04-13 18:26:25,True,66.1323,157.44681712962964,,,
442,2025-04-14 06:31:39,False,66.0124,157.9504513888889,2810.0,-25.0,38.0132947809615
443,2025-04-14 06:39:39,True,66.0124,157.95600694444445,,,
444,2025-04-14 18:44:54,False,66.0028,158.4596527777778,2810.0,-24.0,34.58295214771362
445,2025-04-14 18:52:54,True,66.0028,158.46520833333332,,,
446,2025-04-15 06:58:10,False,66.1019,158.96886574074074,2860.0,-25.0,36.249930515625046
447,2025-04-15 07:06:10,True,66.1019,158.9744212962963,,,
448,2025-04-15 19:11:26,False,66.084,159.4780787037037,2880.0,-25.0,36.00472470973845
449,2025-04-15 19:19:26,True,66.084,159.48363425925925,,,
450,2025-04-16 07:24:41,False,65.9679,159.98728009259258,2910.0,-25.0,42.77081605828084
451,2025-04-16 07:32:41,True,65.9679,159.99283564814814,,,
452,2025-04-16 19:37:56,False,66.0816,160.49648148148148,2920.0,-25.0,36.53464787140845
453,2025-04-16 19:45:56,True,66.0816,160.502037037037,,,
454,2025-04-17 07:51:11,False,65.953,161.00568287037035,2930.0,-25.0,35.0393902370091
455,2025-04-17 07:59:11,True,65.953,161.0112384259259,,,
456,2025-04-17 20:04:26,False,66.0198,161.51488425925925,3000.0,-26.0,32.26177794342501
457,2025-04-17 20:12:26,True,66.0198,161.5204398148148,,,
458,2025-04-18 08:17:40,False,65.9783,162.02407407407406,3060.0,-25.0,39.18619059251101
459,2025-04-18 08:25:40,True,65.9783,162.02962962962962,,,
460,2025-04-21 09:34:23,False,66.0055,165.07734953703704,3280.0,-26.0,36.516801549063295
461,2025-04-21 09:42:23,True,66.0055,165.0829050925926,,,
462,2025-04-21 21:47:52,False,66.0826,165.58671296296296,3230.0,-26.0,36.9586005254442
463,2025-04-21 21:55:52,True,66.0826,165.59226851851852,,,
464,2025-04-22 17:30:31,False,66.1507,166.40799768518517,3180.0,-24.0,32.317411007603354
465,2025-04-22 17:38:31,True,66.1507,166.41355324074075,,,
466,2025-04-23 05:43:44,False,66.026,166.91717592592593,3210.0,-26.0,29.90968292476516
467,2025-04-23 05:51:44,True,66.026,166.9227314814815,,,
468,2025-04-23 17:56:56,False,66.142,167.4263425925926,3310.0,-27.0,31.85840882380541
469,2025-04-23 18:04:56,True,66.142,167.43189814814812,,,
470,2025-04-24 06:10:07,False,66.1194,167.9354976851852,3270.0,-27.0,30.820183521307925
471,2025-04-24 06:18:07,True,66.1194,167.94105324074073,,,
472,2025-04-24 17:45:44,False,65.7929,168.4185648148148,3150.0,-29.0,35.613138549832925
473,2025-04-24 17:53:44,True,65.7929,168.4241203703704,,,
474,2025-04-25 11:36:34,False,65.9038,169.1621990740741,3050.0,-26.0,36.12665612023047
475,2025-04-25 11:44:34,True,65.9038,169.16775462962963,,,
476,2025-04-25 15:11:36,False,65.8898,169.3115277777778,3050.0,-27.0,36.15000970503027
477,2025-04-25 15:19:36,True,65.8898,169.31708333333333,,,
478,2025-04-26 03:29:47,False,66.0063,169.82415509259258,3070.0,-28.0,33.47625397989166
479,2025-04-26 03:37:47,True,66.0063,169.82971064814814,,,
480,2025-04-26 15:48:00,False,66.1648,170.33680555555557,2940.0,-28.0,31.82688946696347
481,2025-04-26 15:56:00,True,66.1648,170.3423611111111,,,
482,2025-04-27 04:06:11,False,66.1202,170.84943287037038,3040.0,-29.0,35.39603872991032
483,2025-04-27 04:14:11,True,66.1202,170.85498842592594,,,
484,2025-04-27 16:24:24,False,66.1185,171.36208333333332,3090.0,-29.0,35.80433063080908
485,2025-04-27 16:32:24,True,66.1185,171.36763888888888,,,
486,2025-04-28 04:42:36,False,66.0473,171.87472222222223,893.0,-34.0,46.12065312580472
487,2025-04-28 04:50:36,True,66.0473,171.8802777777778,,,
488,2025-04-28 17:00:50,False,66.1792,172.38738425925928,951.0,-33.0,76.04558038362988
489,2025-04-28 17:08:50,True,66.1792,172.3929398148148,,,
490,2025-04-29 05:18:48,False,66.3271,172.8998611111111,1050.0,-33.0,76.32194661530954
491,2025-04-29 05:26:48,True,66.3271,172.90541666666664,,,
492,2025-04-29 17:36:46,False,66.1225,173.41233796296297,1080.0,-34.0,78.23080801382666
493,2025-04-29 17:44:46,True,66.1225,173.41789351851853,,,
494,2025-04-30 05:55:03,False,66.3543,173.92503472222222,1100.0,-33.0,83.38688946015384
495,2025-04-30 06:03:03,True,66.3543,173.93059027777778,,,
496,2025-04-30 18:13:18,False,66.2518,174.43770833333335,1130.0,-33.0,74.54483177490754
497,2025-04-30 18:21:18,True,66.2518,174.44326388888888,,,
498,2025-05-01 06:31:33,False,66.3568,174.95038194444444,1030.0,-34.0,83.96659039331709
499,2025-05-01 06:39:33,True,66.3568,174.9559375,,,
500,2025-05-01 18:49:48,False,66.3067,175.46305555555554,1080.0,-34.0,75.08439503940652
501,2025-05-01 18:57:48,True,66.3067,175.46861111111113,,,
502,2025-05-02 07:08:05,False,66.3384,175.97575231481483,1020.0,-35.0,76.27593750571283
503,2025-05-02 07:16:05,True,66.3384,175.9813078703704,,,
504,2025-05-02 19:26:21,False,66.23,176.4884375,1080.0,-34.0,77.4742515159125
505,2025-05-02 19:34:21,True,66.23,176.4939930555555,,,
506,2025-05-03 07:44:25,False,66.3424,177.00098379629628,966.0,-36.0,78.68243203945677
507,2025-05-03 07:52:25,True,66.3424,177.00653935185184,,,
508,2025-05-03 20:02:41,False,66.2167,177.5136689814815,1060.0,-36.0,77.03254329218596
509,2025-05-03 20:10:41,True,66.2167,177.51922453703705,,,
510,2025-05-04 08:20:57,False,66.2884,178.0263541666667,959.0,-37.0,79.38513550565433
511,2025-05-04 08:28:57,True,66.2884,178.03190972222225,,,
512,2025-05-04 20:39:13,False,66.2999,178.53903935185187,1090.0,-35.0,81.81001291162956
513,2025-05-04 20:47:13,True,66.2999,178.5445949074074,,,
514,2025-05-05 16:06:55,False,66.2206,179.34994212962962,1000.0,-37.0,58.61688654108056
515,2025-05-05 16:14:55,True,66.2206,179.35549768518516,,,
516,2025-05-05 17:10:53,False,66.171,179.39436342592592,868.0,-25.0,86.80849243002496
517,2025-05-05 17:18:53,True,66.171,179.39991898148148,,,
518,2025-05-06 05:28:37,False,66.3349,179.90667824074072,884.0,-28.0,91.3517330998011
519,2025-05-06 05:36:37,True,66.3349,179.9122337962963,,,
520,2025-05-06 17:46:21,False,66.2448,180.4189930555556,876.0,-31.0,98.7616175598076
521,2025-05-06 17:54:21,True,66.2448,180.4245486111112,,,
522,2025-05-07 06:04:10,False,66.2984,180.93136574074072,889.0,-31.0,100.81793741818876
523,2025-05-07 06:12:10,True,66.2984,180.9369212962963,,,
524,2025-05-07 18:21:58,False,66.4135,181.44372685185184,13100.0,-44.0,75.3023955115862
525,2025-05-07 18:29:58,True,66.4135,181.4492824074074,,,
526,2025-05-08 06:39:46,False,66.2348,181.95608796296293,836.0,-27.0,79.43551225776132
527,2025-05-08 06:47:46,True,66.2348,181.9616435185185,,,
528,2025-05-08 18:57:35,False,66.2818,182.46846064814807,790.0,-26.0,106.28133300306946
529,2025-05-08 19:05:35,True,66.2818,182.4740162037037,,,
530,2025-05-09 07:15:23,False,66.344,182.98082175925927,808.0,-26.0,92.05391027176998
531,2025-05-09 07:23:23,True,66.344,182.98637731481483,,,
532,2025-05-09 19:33:11,False,66.2451,183.4931828703704,2870.0,38.0,138.1484465794451
533,2025-05-09 19:41:11,True,66.2451,183.49873842592592,,,
534,2025-05-10 07:50:59,False,66.2928,184.0055439814815,859.0,-27.0,114.68287496564808
535,2025-05-10 07:58:59,True,66.2928,184.01109953703704,,,
536,2025-05-10 20:08:47,False,66.3215,184.5179050925926,2960.0,-42.0,138.91635356932275
537,2025-05-10 20:16:47,True,66.3215,184.52346064814813,,,
538,2025-05-11 08:26:35,False,66.2775,185.0302662037037,817.0,-26.0,95.8828770147879
539,2025-05-11 08:34:35,True,66.2775,185.0358217592592,,,
540,2025-05-11 20:44:23,False,66.296,185.54262731481484,847.0,-28.0,101.32950748026605
541,2025-05-11 20:52:23,True,66.296,185.5481828703704,,,
542,2025-05-12 09:02:11,False,66.2265,186.054988425926,871.0,-28.0,90.36713607728883
543,2025-05-12 09:10:11,True,66.2265,186.0605439814815,,,
544,2025-05-12 21:20:00,False,66.3737,186.56736111111115,825.0,-29.0,103.11516175911274
545,2025-05-12 21:28:00,True,66.3737,186.57291666666663,,,
546,2025-05-13 09:37:48,False,66.3295,187.07972222222224,814.0,-30.0,104.73387001626918
547,2025-05-13 09:45:48,True,66.3295,187.0852777777777,,,
548,2025-05-13 21:55:36,False,66.3366,187.5920833333333,843.0,-32.0,102.98453116202772
549,2025-05-13 22:03:36,True,66.3366,187.5976388888889,,,
550,2025-05-14 09:28:13,False,66.208,188.07306712962964,851.0,-31.0,71.00271194101447
551,2025-05-14 09:36:13,True,66.208,188.0786226851852,,,
552,2025-05-14 21:46:07,False,66.3308,188.5854976851852,736.0,-32.0,88.22054627664446
553,2025-05-14 21:54:07,True,66.3308,188.5910532407408,,,
554,2025-05-15 10:03:48,False,66.3492,189.09777777777776,730.0,-33.0,100.64961816246397
555,2025-05-15 10:11:48,True,66.3492,189.10333333333327,,,
