Repository: brianna-thielen/Lifetime-Testing

# Lifetime-Testing
Electrode testing (EIS and VT), IDE testing (EIS), and humidity sensor monitoring (I2C and resistive) plus data analysis for accelerated lifetime testing

Note: Automatic Windows update is disabled on this machine to prevent unwanted restarts. Check for updates periodically.

Instructions for starting testing:
1. Ensure all hardware is connected and turned on
2. Open Visual Studio Code to Lifetime-Testing repository
3. Open Intan RHX software
4. Select the RHS 128ch Stim/Recording Controller
5. Select the 30 kHz sample rate and +/- 2.550 mA stimulation range
6. Click Network -> Remote TCP Control
7. In the "Commands" tab, click "Connect"
8.

File: data/Pt Foil/PT05_data_summary.csv (part 1 of 2)
,Measurement Datetime,Pulsing On,Temperature (C),Real Days,Impedance Magnitude at 1000 Hz (ohms),Impedance Phase at 1000 Hz (degrees),Charge Injection Capacity @ 1000 us (uC/cm^2)
0,2024-11-06 12:31:21,,61.950500000000005,0.0,2040.073,-39.49796,
1,2024-11-12 09:41:28,,62.6584,5.082268518518519,1730.5,-42.66616,
2,2024-11-15 14:50:54,,62.5684,8.297152777777777,5274.739,-47.62158,
3,2024-11-19 10:38:11,,62.2332,12.121655092592592,7182.112,-46.79513,
4,2024-11-21 10:52:45,,,14.131770833333334,7586.143,-48.86881,
5,2024-11-26 13:29:34,,,19.24067129629629,7230.469,-49.95178,
6,2024-12-02 09:31:28,,,25.075324074074075,2374.276,-62.20923,
7,2024-12-11 11:37:42,,,34.16298611111111,1756.004,-34.23032,
8,2024-12-13 18:17:26,False,65.1727,36.4405787037037,2180.0,-29.0,
9,2024-12-13 18:17:36,True,65.1727,36.44069444444444,,,
10,2024-12-13 23:59:53,False,65.2242,36.6783912037037,2140.0,-34.0,
11,2024-12-14 00:00:03,True,65.2242,36.67850694444444,,,
12,2024-12-14 05:59:54,False,65.511,36.92840277777778,1930.0,-34.0,
13,2024-12-14 06:00:04,True,65.511,36.92851851851852,,,
14,2024-12-14 11:59:54,False,65.2471,37.17840277777778,2120.0,-37.0,
15,2024-12-14 12:00:04,True,65.2471,37.17851851851852,,,
16,2024-12-14 17:59:53,False,65.4507,37.4283912037037,2000.0,-37.0,
17,2024-12-14 18:00:03,True,65.4507,37.42850694444444,,,
18,2024-12-14 23:59:53,False,65.5618,37.6783912037037,1860.0,5.0,
19,2024-12-15 00:00:03,True,65.5618,37.67850694444444,,,
20,2024-12-15 05:59:55,False,65.4346,37.92841435185185,2030.0,-37.0,
21,2024-12-15 06:00:05,True,65.4346,37.9285300925926,,,
22,2024-12-15 11:59:54,False,65.32,38.17840277777778,2130.0,-38.0,
23,2024-12-15 12:00:04,True,65.32,38.17851851851852,,,
24,2024-12-15 17:59:54,False,65.4453,38.42840277777778,2010.0,-38.0,
25,2024-12-15 18:00:04,True,65.4453,38.42851851851852,,,
26,2024-12-15 23:59:53,False,65.5861,38.6783912037037,1960.0,-38.0,
27,2024-12-16 00:00:03,True,65.5861,38.67850694444444,,,
28,2024-12-16 05:59:54,False,65.4199,38.92840277777778,1930.0,-38.0,
29,2024-12-16 06:00:04,True,65.4199,38.92851851851852,,,
30,2024-12-16 11:59:54,False,65.4039,39.17840277777778,1830.0,-46.0,
31,2024-12-16 12:00:04,True,65.4039,39.17851851851852,,,
32,2024-12-16 18:24:31,False,65.3335,39.44549768518519,1950.0,-43.0,
33,2024-12-16 18:24:41,True,65.3335,39.44561342592593,,,
34,2024-12-16 23:59:54,False,65.52,39.67840277777778,1920.0,-42.0,
35,2024-12-17 00:00:04,True,65.52,39.67851851851852,,,
36,2024-12-17 05:59:53,False,65.5912,39.9283912037037,1950.0,-41.0,
37,2024-12-17 06:00:03,True,65.5912,39.92850694444444,,,
38,2024-12-17 12:08:46,False,65.3523,40.184560185185184,1890.0,-42.0,
39,2024-12-17 12:08:56,True,65.3523,40.18467592592592,,,
40,2024-12-17 12:19:29,False,65.2,40.192002314814815,1900.0,-42.0,
41,2024-12-17 12:19:39,True,65.2,40.19211805555556,,,
42,2024-12-17 16:02:54,,,40.34715277777778,1290.819,-30.4139,
43,2024-12-17 17:53:41,False,65.3001,40.42408564814815,1430.0,-42.0,
44,2024-12-17 17:53:51,True,65.3001,40.42420138888889,,,
45,2024-12-18 14:27:02,False,65.4668,41.2805787037037,2050.0,-38.0,35.73867367941555
46,2024-12-18 14:35:02,True,65.4668,41.28613425925926,,,
47,2024-12-19 00:08:03,False,65.682,41.6840625,2110.0,-39.0,31.500282434589693
48,2024-12-19 00:16:03,True,65.682,41.68961805555556,,,
49,2024-12-19 06:15:15,False,65.6215,41.9390625,1920.0,-42.0,29.76353382544212
50,2024-12-19 06:23:15,True,65.6215,41.94461805555556,,,
51,2024-12-20 08:43:25,False,65.5723,43.04195601851851,1990.0,-39.0,32.018049155146834
52,2024-12-20 08:51:25,True,65.5723,43.04751157407407,,,
53,2024-12-20 14:50:38,False,65.0635,43.29696759259259,2180.0,-37.0,29.01624909949981
54,2024-12-20 14:58:38,True,65.0635,43.30252314814815,,,
55,2024-12-21 09:12:14,False,65.6232,44.0619675925926,2020.0,-45.0,26.8337173579137
56,2024-12-21 09:20:14,True,65.6232,44.06752314814815,,,
57,2024-12-22 09:41:03,False,65.5884,45.08197916666666,1660.0,-44.0,4.080261136712729
58,2024-12-22 09:49:03,True,65.5884,45.08753472222222,,,
59,2024-12-22 15:48:15,False,65.109,45.33697916666667,1400.0,-44.0,13.106587809473622
60,2024-12-22 15:56:15,True,65.109,45.34253472222222,,,
61,2024-12-22 21:55:27,False,65.5542,45.59197916666667,1230.0,-40.0,20.83352108980214
62,2024-12-22 22:03:27,True,65.5542,45.59753472222221,,,
63,2024-12-23 04:02:39,False,65.1278,45.84697916666666,1170.0,-41.0,73.08467741943939
64,2024-12-23 04:10:39,True,65.1278,45.852534722222224,,,
65,2024-12-23 10:09:52,False,65.1222,46.101990740740746,1140.0,-43.0,32.96150606243494
66,2024-12-23 10:17:52,True,65.1222,46.1075462962963,,,
67,2024-12-23 17:16:00,False,66.3903,46.39791666666667,1240.0,-39.0,30.387160538125723
68,2024-12-23 17:24:00,True,66.3903,46.40347222222223,,,
69,2024-12-24 05:29:31,False,67.0925,46.90730324074074,1720.0,-33.0,31.96103627555668
70,2024-12-24 05:37:31,True,67.0925,46.91285879629629,,,
71,2024-12-24 17:43:02,False,66.6084,47.416689814814816,1630.0,-33.0,32.46810510804904
72,2024-12-24 17:51:02,True,66.6084,47.422245370370376,,,
73,2024-12-25 05:56:32,False,67.1894,47.92606481481482,1240.0,-39.0,34.134436352179684
74,2024-12-25 06:04:32,True,67.1894,47.931620370370375,,,
75,2024-12-25 18:10:03,False,66.9325,48.435451388888886,1270.0,-39.0,33.26442478117767
76,2024-12-25 18:18:03,True,66.9325,48.441006944444446,,,
77,2024-12-26 06:23:34,False,67.0952,48.94483796296296,1340.0,-41.0,34.62698975372922
78,2024-12-26 06:31:34,True,67.0952,48.95039351851852,,,
79,2024-12-26 18:37:05,False,66.8218,49.45422453703703,1300.0,-38.0,35.17778078974322
80,2024-12-26 18:45:05,True,66.8218,49.45978009259259,,,
81,2024-12-27 06:50:36,False,66.6903,49.96361111111111,1260.0,-38.0,30.458364617158963
82,2024-12-27 06:58:36,True,66.6903,49.969166666666666,,,
83,2024-12-27 19:04:06,False,66.8719,50.47298611111111,987.0,-50.0,34.61488634438264
84,2024-12-27 19:12:06,True,66.8719,50.47854166666667,,,
85,2024-12-28 07:17:37,False,67.117,50.98237268518519,7290.0,-29.0,34.34619815668835
86,2024-12-28 07:25:37,True,67.117,50.987928240740736,,,
87,2024-12-28 19:31:08,False,66.9444,51.49175925925925,1360.0,-38.0,38.61428575938958
88,2024-12-28 19:39:08,True,66.9444,51.497314814814814,,,
89,2024-12-29 07:44:39,False,67.2424,52.00114583333333,1190.0,-40.0,36.36860982678217
90,2024-12-29 07:52:39,True,67.2424,52.00670138888888,,,
91,2024-12-29 19:58:10,False,67.245,52.51053240740742,8340.0,-23.0,38.58560794044896
92,2024-12-29 20:06:10,True,67.245,52.51608796296296,,,
93,2024-12-30 08:11:40,False,67.36,53.01990740740741,940.0,-47.0,35.427077839552084
94,2024-12-30 08:19:40,True,67.36,53.02546296296296,,,
95,2024-12-30 10:50:11,False,66.8305,53.12998842592592,938.0,-46.0,44.715887457819306
96,2024-12-30 10:58:11,True,66.8305,53.13554398148148,,,
97,2024-12-30 23:03:43,False,66.3761,53.63938657407408,1020.0,-46.0,37.78167594581552
98,2024-12-30 23:11:43,True,66.3761,53.64494212962962,,,
99,2024-12-31 11:17:12,False,66.2141,54.14875,1060.0,-46.0,32.898974655780464
100,2024-12-31 11:25:12,True,66.2141,54.15430555555556,,,
101,2024-12-31 16:34:21,,66.1135,54.36899305555556,765.848,-40.27267,
102,2024-12-31 17:47:34,False,65.9033,54.41983796296296,879.0,-47.0,38.4963960770467
103,2024-12-31 17:55:34,True,65.9033,54.42539351851852,,,
104,2025-01-01 06:01:05,False,65.957,54.92922453703704,1770.0,-32.0,37.81173658799402
105,2025-01-01 06:09:05,True,65.957,54.93478009259258,,,
106,2025-01-01 18:14:36,False,66.0742,55.43861111111112,1930.0,-29.0,30.713705138523554
107,2025-01-01 18:22:36,True,66.0742,55.44416666666667,,,
108,2025-01-02 06:28:05,False,65.963,55.94797453703704,1820.0,-29.0,41.8768840561692
109,2025-01-02 06:36:05,True,65.963,55.95353009259259,,,
110,2025-01-02 18:41:36,False,66.2262,56.45736111111111,1830.0,-33.0,41.60389341841057
111,2025-01-02 18:49:36,True,66.2262,56.46291666666667,,,
112,2025-01-03 06:55:07,False,66.2172,56.96674768518519,1860.0,-32.0,41.57435306628795
113,2025-01-03 07:03:07,True,66.2172,56.972303240740736,,,
114,2025-01-03 19:08:36,False,66.0598,57.47611111111112,1810.0,-32.0,33.57391343634175
115,2025-01-03 19:16:36,True,66.0598,57.48166666666668,,,
116,2025-01-04 07:22:07,False,66.2078,57.98549768518519,6470.0,-26.0,38.849146978891206
117,2025-01-04 07:30:07,True,66.2078,57.99105324074074,,,
118,2025-01-04 19:35:38,False,66.1253,58.49488425925926,1830.0,-31.0,45.05457580055295
119,2025-01-04 19:43:38,True,66.1253,58.50043981481482,,,
120,2025-01-05 07:49:09,False,66.2774,59.00427083333333,1800.0,-33.0,44.09718119395793
121,2025-01-05 07:57:09,True,66.2774,59.00982638888888,,,
122,2025-01-05 20:02:40,False,66.2296,59.51365740740741,4460.0,-34.0,42.72810522810161
123,2025-01-05 20:10:40,True,66.2296,59.51921296296297,,,
124,2025-01-06 09:03:28,False,66.0776,60.05587962962963,1390.0,-38.0,41.70228885600234
125,2025-01-06 09:11:28,True,66.0776,60.06143518518518,,,
126,2025-01-06 21:16:41,False,66.0659,60.56505787037037,1480.0,-38.0,42.67334647878093
127,2025-01-06 21:24:41,True,66.0659,60.57061342592593,,,
128,2025-01-07 09:29:54,False,66.0478,61.07423611111111,1480.0,-38.0,43.35481090698941
129,2025-01-07 09:37:54,True,66.0478,61.079791666666665,,,
130,2025-01-07 21:43:05,False,66.0096,61.583391203703705,1500.0,-36.0,43.99394683431312
131,2025-01-07 21:51:05,True,66.0096,61.58894675925925,,,
132,2025-01-08 09:56:17,False,66.2866,62.09255787037037,1490.0,-37.0,44.657084297735175
133,2025-01-08 10:04:17,True,66.2866,62.09811342592593,,,
134,2025-01-08 22:09:29,False,66.3123,62.60172453703704,1480.0,-37.0,45.37854223574901
135,2025-01-08 22:17:29,True,66.3123,62.6072800925926,,,
136,2025-01-09 10:22:41,False,66.0218,63.11089120370371,1500.0,-37.0,32.947695697058705
137,2025-01-09 10:30:41,True,66.0218,63.11644675925925,,,
138,2025-01-09 22:35:53,False,66.3049,63.62005787037037,1460.0,-37.0,41.81892980518612
139,2025-01-09 22:43:53,True,66.3049,63.62561342592593,,,
140,2025-01-10 10:34:32,False,66.0527,64.11912037037037,1450.0,-38.0,44.04355724920273
141,2025-01-10 10:42:32,True,66.0527,64.12467592592593,,,
142,2025-01-10 11:00:10,False,66.0821,64.13692129629631,1450.0,-35.0,57.98106463426728
143,2025-01-10 11:08:10,True,66.0821,64.14247685185185,,,
144,2025-01-10 23:13:21,False,24.4907,64.64607638888889,1460.0,-36.0,47.846682097156936
145,2025-01-10 23:21:21,True,24.4907,64.65163194444445,,,
146,2025-01-11 11:26:35,False,25.1933,65.1552662037037,1490.0,-37.0,47.07761761868996
147,2025-01-11 11:34:35,True,25.1933,65.16082175925926,,,
148,2025-01-11 23:39:46,False,25.311,65.6644212962963,1320.0,-40.0,48.95887782711343
149,2025-01-11 23:47:46,True,25.311,65.66997685185184,,,
150,2025-01-12 11:52:58,False,25.2617,66.17358796296296,7460.0,-35.0,59.06615127441693
151,2025-01-12 12:00:58,True,25.2617,66.17914351851852,,,
152,2025-01-13 00:06:09,False,26.096,66.68274305555555,1520.0,-38.0,49.57351116625046
153,2025-01-13 00:14:09,True,26.096,66.68829861111111,,,
154,2025-01-13 12:19:22,False,25.5715,67.1919212962963,2640.0,-38.0,27.6274464782552
155,2025-01-13 12:27:22,True,25.5715,67.19747685185185,,,
156,2025-01-14 00:32:34,False,22.6711,67.70108796296296,1990.0,-34.0,26.16298949982161
157,2025-01-14 00:40:34,True,22.6711,67.70664351851852,,,
158,2025-01-14 15:51:31,,66.1308,68.33924768518519,976.441,-35.78821,
159,2025-01-14 17:59:38,False,65.343,68.42821759259259,1010.0,-39.0,44.90966491623353
160,2025-01-14 18:07:38,True,65.343,68.43377314814815,,,
161,2025-01-15 09:19:33,False,65.4897,69.0670486111111,1150.0,-42.0,38.69873011239576
162,2025-01-15 09:27:33,True,65.4897,69.07260416666666,,,
163,2025-01-15 09:57:29,False,65.3653,69.0933912037037,2600.0,-36.0,35.6651662915836
164,2025-01-15 10:05:29,True,65.3653,69.09894675925926,,,
165,2025-01-21 12:11:30,False,66.3773,75.18645833333333,1240.0,-37.0,41.32982459595565
166,2025-01-21 12:19:30,True,66.3773,75.1920138888889,,,
167,2025-01-21 19:01:31,False,65.639,75.47119212962963,1290.0,-37.0,57.715005977568914
168,2025-01-21 19:09:31,True,65.639,75.47674768518517,,,
169,2025-01-22 07:14:45,False,66.622,75.98038194444445,1270.0,-37.0,69.63301759910537
170,2025-01-22 07:22:45,True,66.622,75.98593749999999,,,
171,2025-01-22 15:50:55,False,65.7149,76.33883101851852,1260.0,-36.0,80.714088778618
172,2025-01-22 15:58:55,True,65.7149,76.34438657407408,,,
173,2025-01-23 04:04:07,False,66.5965,76.84799768518518,1240.0,-37.0,78.40203467935774
174,2025-01-23 04:12:07,True,66.5965,76.85355324074074,,,
175,2025-01-23 16:17:18,False,66.4359,77.35715277777778,1310.0,-35.0,73.87202850912426
176,2025-01-23 16:25:18,True,66.4359,77.36270833333334,,,
177,2025-01-24 04:30:29,False,66.6828,77.86630787037038,1210.0,-35.0,77.78528595059834
178,2025-01-24 04:38:29,True,66.6828,77.87186342592592,,,
179,2025-01-24 16:53:31,False,66.3322,78.38230324074074,2240.0,-33.0,69.55719012170496
180,2025-01-24 17:01:31,True,66.3322,78.3878587962963,,,
181,2025-01-25 05:06:43,False,66.4081,78.8914699074074,940.0,-40.0,69.01996500713132
182,2025-01-25 05:14:43,True,66.4081,78.89702546296296,,,
183,2025-01-25 17:19:55,False,66.4112,79.40063657407408,966.0,-39.0,48.93733179772491
184,2025-01-25 17:27:55,True,66.4112,79.40619212962963,,,
185,2025-01-26 05:33:08,False,66.3926,79.90981481481482,1020.0,-39.0,65.48400492982495
186,2025-01-26 05:41:08,True,66.3926,79.91537037037037,,,
187,2025-01-26 17:46:20,False,66.4316,80.41898148148148,944.0,-40.0,83.72843554296652
188,2025-01-26 17:54:20,True,66.4316,80.42453703703704,,,
189,2025-01-27 05:59:31,False,66.5523,80.92813657407407,975.0,-39.0,62.64722794184591
190,2025-01-27 06:07:31,True,66.5523,80.93369212962962,,,
191,2025-01-27 18:12:43,False,66.4219,81.43730324074073,1080.0,-37.0,40.69332107048591
192,2025-01-27 18:20:43,True,66.4219,81.44285879629629,,,
193,2025-01-28 06:25:56,False,66.5638,81.94648148148148,1020.0,-37.0,34.74936502676209
194,2025-01-28 06:33:56,True,66.5638,81.95203703703704,,,
195,2025-01-28 18:39:08,False,66.5293,82.45564814814814,975.0,-40.0,41.91070038437587
196,2025-01-28 18:47:08,True,66.5293,82.4612037037037,,,
197,2025-01-29 06:52:19,False,66.4597,82.96480324074074,1990.0,-36.0,40.14164598841753
198,2025-01-29 07:00:19,True,66.4597,82.9703587962963,,,
199,2025-01-29 19:05:31,False,66.4938,83.47396990740741,2010.0,-36.0,43.9217878248189
200,2025-01-29 19:13:31,True,66.4938,83.47952546296297,,,
201,2025-01-30 07:18:43,False,66.4445,83.98313657407407,2120.0,-33.0,44.46627968805655
202,2025-01-30 07:26:43,True,66.4445,83.98869212962963,,,
203,2025-01-30 19:31:55,False,66.5375,84.49230324074075,2110.0,-33.0,43.92385399218674
204,2025-01-30 19:39:55,True,66.5375,84.4978587962963,,,
205,2025-01-31 07:45:07,False,66.4854,85.00146990740741,1750.0,-35.0,50.856757094904665
206,2025-01-31 07:53:07,True,66.4854,85.00702546296297,,,
207,2025-01-31 12:16:50,False,66.533,85.19016203703704,1790.0,-35.0,47.097183075253504
208,2025-01-31 12:24:50,True,66.533,85.19571759259259,,,
209,2025-02-01 00:30:02,False,66.4238,85.69932870370371,1770.0,-35.0,46.72138751246519
210,2025-02-01 00:38:02,True,66.4238,85.70488425925926,,,
211,2025-02-01 12:43:15,False,66.5243,86.20850694444444,1690.0,-34.0,54.09001379708971
212,2025-02-01 12:51:15,True,66.5243,86.2140625,,,
213,2025-02-02 00:56:27,False,66.5257,86.7176736111111,1680.0,-36.0,54.81278801843647
214,2025-02-02 01:04:27,True,66.5257,86.72322916666667,,,
215,2025-02-02 13:09:39,False,66.461,87.22684027777778,1660.0,-35.0,60.03551604503746
216,2025-02-02 13:17:39,True,66.461,87.23239583333333,,,
217,2025-02-03 01:22:50,False,66.5334,87.73599537037036,859.0,-43.0,66.8952081225906
218,2025-02-03 01:30:50,True,66.5334,87.74155092592592,,,
219,2025-02-03 13:36:04,False,66.5002,88.24518518518518,796.0,-43.0,77.84881942851837
220,2025-02-03 13:44:04,True,66.5002,88.25074074074074,,,
221,2025-02-04 01:49:15,False,66.4611,88.75434027777777,817.0,-39.0,100.7658336287269
222,2025-02-04 01:57:15,True,66.4611,88.75989583333335,,,
223,2025-02-05 11:08:41,False,66.1841,90.14283564814816,2010.0,-32.0,57.351670506921685
224,2025-02-05 11:16:41,True,66.1841,90.1483912037037,,,
225,2025-02-05 23:21:54,False,66.3427,90.65201388888887,1280.0,-34.0,34.20170307896294
226,2025-02-05 23:29:54,True,66.3427,90.65756944444443,,,
227,2025-02-06 11:35:06,False,66.3587,91.16118055555556,1240.0,-34.0,54.387881195109976
228,2025-02-06 11:43:06,True,66.3587,91.1667361111111,,,
229,2025-02-06 23:48:18,False,66.3816,91.67034722222222,1220.0,-34.0,181.303911142842
230,2025-02-06 23:56:18,True,66.3816,91.67590277777776,,,
231,2025-02-07 12:01:31,False,66.3657,92.17952546296296,1200.0,-33.0,94.9141420473083
232,2025-02-07 12:09:31,True,66.3657,92.18508101851852,,,
233,2025-02-10 10:46:52,False,66.3938,95.1276851851852,1150.0,-32.0,70.18115567808648
234,2025-02-10 10:54:52,True,66.3938,95.13324074074076,,,
235,2025-02-10 23:00:04,False,66.3074,95.63685185185186,1690.0,-31.0,73.49213178427712
236,2025-02-10 23:08:04,True,66.3074,95.64240740740742,,,
237,2025-02-11 11:13:17,False,66.3155,96.14603009259258,990.0,-33.0,95.56270342561872
238,2025-02-11 11:21:17,True,66.3155,96.15158564814816,,,
239,2025-02-11 23:26:29,False,66.2799,96.65519675925924,1060.0,-32.0,116.16475581138256
240,2025-02-11 23:34:29,True,66.2799,96.6607523148148,,,
241,2025-02-12 11:39:41,False,66.3794,97.16436342592591,977.0,-32.0,114.84446102612772
242,2025-02-12 11:47:41,True,66.3794,97.16991898148147,,,
243,2025-02-13 09:43:22,False,66.5369,98.08358796296297,1030.0,-32.0,69.2692024597235
244,2025-02-13 09:51:22,True,66.5369,98.08914351851853,,,
245,2025-02-14 17:04:25,False,66.3664,99.38987268518518,1070.0,-31.0,90.0624912721801
246,2025-02-14 17:12:25,True,66.3664,99.39542824074071,,,
247,2025-02-15 05:17:39,False,66.0362,99.8990625,907.0,-32.0,101.93452380953212
248,2025-02-15 05:25:39,True,66.0362,99.90461805555556,,,
249,2025-02-15 17:31:16,False,66.1148,100.40851851851852,1340.0,-30.0,97.60533116896652
250,2025-02-15 17:39:16,True,66.1148,100.41407407407408,,,
251,2025-02-16 05:44:54,False,66.2667,100.91798611111112,1260.0,-31.0,119.97952484342748
252,2025-02-16 05:52:54,True,66.2667,100.92354166666668,,,
253,2025-02-16 17:58:32,False,66.1624,101.42745370370368,976.0,-30.0,137.66710440097827
254,2025-02-16 18:06:32,True,66.1624,101.43300925925926,,,
255,2025-02-17 06:12:10,False,66.145,101.93692129629628,1180.0,-31.0,130.12667130223815
256,2025-02-17 06:20:10,True,66.145,101.94247685185184,,,
257,2025-02-17 17:50:43,False,66.2426,102.42202546296296,946.0,-30.0,134.7305248514906
258,2025-02-17 17:58:43,True,66.2426,102.42758101851852,,,
259,2025-02-18 06:04:12,False,66.2226,102.93138888888888,1090.0,-29.0,148.81397265777127
260,2025-02-18 06:12:12,True,66.2226,102.93694444444444,,,
261,2025-02-18 18:15:23,False,66.2265,103.4391550925926,1050.0,-31.0,123.5989047013882
262,2025-02-18 18:23:23,True,66.2265,103.44471064814816,,,
263,2025-02-19 06:28:37,False,66.2509,103.94834490740742,1040.0,-31.0,122.22904168391688
264,2025-02-19 06:36:37,True,66.2509,103.95390046296296,,,
265,2025-02-20 16:52:22,False,66.4104,105.38150462962962,999.0,-31.0,128.02738581224835
266,2025-02-20 17:00:22,True,66.4104,105.3870601851852,,,
267,2025-02-21 05:05:35,False,66.47,105.89068287037036,959.0,-29.0,124.33695336921254
268,2025-02-21 05:13:35,True,66.47,105.89623842592594,,,
269,2025-02-21 15:45:45,False,66.2979,106.33524305555557,929.0,-31.0,123.51467416991728
270,2025-02-21 15:53:45,True,66.2979,106.34079861111113,,,
271,2025-02-22 03:58:56,False,66.4813,106.84439814814812,945.0,-30.0,129.62977472960358
272,2025-02-22 04:06:56,True,66.4813,106.84995370370368,,,
273,2025-02-22 16:12:08,False,66.516,107.35356481481482,900.0,-31.0,141.97693823859646
274,2025-02-22 16:20:08,True,66.516,107.35912037037036,,,
275,2025-02-23 04:25:20,False,66.4186,107.86273148148148,902.0,-31.0,135.19746382650214
276,2025-02-23 04:33:20,True,66.4186,107.86828703703704,,,
277,2025-02-23 16:38:31,False,66.4792,108.37188657407408,859.0,-32.0,131.67276272114927
278,2025-02-23 16:46:31,True,66.4792,108.37744212962964,,,
279,2025-02-24 04:51:43,False,66.4647,108.88105324074075,4180.0,-48.0,158.60215053765936
280,2025-02-24 04:59:43,True,66.4647,108.8866087962963,,,
281,2025-02-24 17:04:54,False,66.4732,109.39020833333332,958.0,-33.0,142.43646636119797
282,2025-02-24 17:12:54,True,66.4732,109.3957638888889,,,
283,2025-02-25 05:18:07,False,66.5606,109.89938657407409,814.0,-33.0,129.48757714576578
284,2025-02-25 05:26:07,True,66.5606,109.90494212962962,,,
285,2025-02-25 17:31:19,False,66.4015,110.40855324074074,819.0,-32.0,151.7130450195132
286,2025-02-25 17:39:19,True,66.4015,110.4141087962963,,,
287,2025-02-26 05:44:30,False,66.4321,110.91770833333334,821.0,-31.0,143.09936311852763
288,2025-02-26 05:52:30,True,66.4321,110.92326388888888,,,
289,2025-02-26 15:57:07,,66.1466,111.34313657407408,591.0439,-11.71473,
290,2025-02-26 17:36:30,False,65.8686,111.4121527777778,962.0,-27.0,229.1309434501709
291,2025-02-26 17:44:30,True,65.8686,111.41770833333334,,,
292,2025-02-27 05:49:43,False,65.5319,111.92133101851852,758.0,-25.0,184.07957770318785
293,2025-02-27 05:57:43,True,65.5319,111.92688657407408,,,
294,2025-02-27 18:02:55,False,65.5857,112.43049768518516,750.0,-25.0,162.66331851993382
295,2025-02-27 18:10:55,True,65.5857,112.43605324074076,,,
296,2025-02-28 06:16:08,False,65.5884,112.93967592592593,749.0,-25.0,225.67960186557352
297,2025-02-28 06:24:08,True,65.5884,112.94523148148149,,,
298,2025-02-28 18:29:20,False,65.5315,113.4488425925926,774.0,-26.0,225.67960186557352
299,2025-02-28 18:37:20,True,65.5315,113.45439814814814,,,
300,2025-03-01 06:42:34,False,65.5964,113.95803240740742,697.0,-25.0,202.62835282999083
301,2025-03-01 06:50:34,True,65.5964,113.96358796296296,,,
302,2025-03-01 18:55:46,False,65.6446,114.46719907407407,684.0,-26.0,242.87708259482795
303,2025-03-01 19:03:46,True,65.6446,114.47275462962962,,,
304,2025-03-02 07:08:58,False,65.6131,114.97636574074076,676.0,-26.0,225.67960186561083
305,2025-03-02 07:16:58,True,65.6131,114.9819212962963,,,
306,2025-03-02 19:22:10,False,65.7318,115.4855324074074,679.0,-26.0,211.9614142919585
307,2025-03-02 19:30:10,True,65.7318,115.49108796296296,,,
308,2025-03-03 07:35:24,False,65.7415,115.99472222222222,715.0,-27.0,474.4919059440617
309,2025-03-03 07:43:24,True,65.7415,116.00027777777778,,,
310,2025-03-03 19:48:36,False,65.6726,116.50388888888888,755.0,-28.0,197.44250057344763
311,2025-03-03 19:56:36,True,65.6726,116.50944444444444,,,
312,2025-03-04 08:01:48,False,65.798,117.01305555555554,948.0,-32.0,138.0817117234642
313,2025-03-04 08:09:48,True,65.798,117.0186111111111,,,
314,2025-03-04 20:15:00,False,65.6835,117.52222222222224,843.0,-27.0,84.22692898496497
315,2025-03-04 20:23:00,True,65.6835,117.52777777777776,,,
316,2025-03-05 08:28:13,False,65.6384,118.03140046296296,836.0,-28.0,122.12055417703824
317,2025-03-05 08:36:13,True,65.6384,118.03695601851852,,,
318,2025-03-05 20:41:25,False,65.7066,118.54056712962962,1100.0,-26.0,169.07051282054204
319,2025-03-05 20:49:25,True,65.7066,118.54612268518518,,,
320,2025-03-06 08:54:37,False,65.7323,119.04973379629632,952.0,-27.0,192.1661447870927
321,2025-03-06 09:02:37,True,65.7323,119.05528935185184,,,
322,2025-03-07 14:15:46,False,65.7672,120.27275462962965,815.0,-27.0,193.8857118530175
323,2025-03-07 14:23:46,True,65.7672,120.2783101851852,,,
324,2025-03-07 15:51:15,False,65.855,120.3390625,836.0,-28.0,181.0185781960094
325,2025-03-07 15:59:15,True,65.855,120.34461805555556,,,
326,2025-03-08 04:04:27,False,65.8353,120.84822916666668,910.0,-27.0,144.08802088286757
327,2025-03-08 04:12:27,True,65.8353,120.85378472222224,,,
328,2025-03-08 16:17:40,False,65.7364,121.3574074074074,938.0,-28.0,148.90183740991498
329,2025-03-08 16:25:40,True,65.7364,121.36296296296295,,,
330,2025-03-09 04:30:52,False,65.8808,121.86657407407408,934.0,-28.0,165.96754499980017
331,2025-03-09 04:38:52,True,65.8808,121.87212962962964,,,
332,2025-03-09 16:44:06,False,65.7761,122.3757638888889,923.0,-28.0,152.21486995681457
333,2025-03-09 16:52:06,True,65.7761,122.38131944444444,,,
334,2025-03-10 04:57:18,False,65.9182,122.88493055555556,916.0,-29.0,150.4711686163101
335,2025-03-10 05:05:18,True,65.9182,122.8904861111111,,,
336,2025-03-10 17:10:30,False,65.9185,123.39409722222224,803.0,-28.0,186.85358758884456
337,2025-03-10 17:18:30,True,65.9185,123.39965277777776,,,
338,2025-03-11 05:23:43,False,65.948,123.90327546296298,713.0,-28.0,202.62835282999825
339,2025-03-11 05:31:43,True,65.948,123.90883101851853,,,
340,2025-03-11 17:36:55,False,65.7314,124.4124421296296,1160.0,-25.0,208.6287368545757
341,2025-03-11 17:44:55,True,65.7314,124.41799768518518,,,
342,2025-03-12 12:54:35,False,65.5748,125.21637731481484,1160.0,-25.0,190.62758478084984
343,2025-03-12 13:02:35,True,65.5748,125.22193287037038,,,
344,2025-03-19 17:20:47,False,65.4647,132.40123842592592,1160.0,-24.0,102.0065284177806
345,2025-03-19 17:28:47,True,65.4647,132.40679398148148,,,
346,2025-03-20 05:34:01,False,65.9352,132.91042824074074,1140.0,-24.0,175.33117826161583
347,2025-03-20 05:42:01,True,65.9352,132.9159837962963,,,
348,2025-03-20 17:39:50,False,65.1878,133.41446759259262,757.0,-25.0,218.6203265425504
349,2025-03-20 17:47:50,True,65.1878,133.42002314814815,,,
350,2025-03-21 05:53:02,False,65.4972,133.92363425925925,715.0,-25.0,169.08774469259623
351,2025-03-21 06:01:02,True,65.4972,133.9291898148148,,,
352,2025-03-21 18:06:15,False,65.3847,134.43281249999998,767.0,-24.0,246.16960100829544
353,2025-03-21 18:14:15,True,65.3847,134.43836805555557,,,
354,2025-03-22 06:19:28,False,65.5644,134.94199074074075,765.0,-24.0,172.9726087085149
355,2025-03-22 06:27:28,True,65.5644,134.9475462962963,,,
356,2025-03-22 18:32:41,False,65.5252,135.45116898148146,711.0,-25.0,145.3939205955348
357,2025-03-22 18:40:41,True,65.5252,135.45672453703702,,,
358,2025-03-23 06:45:54,False,65.5387,135.96034722222225,759.0,-24.0,176.2103724864561
359,2025-03-23 06:53:54,True,65.5387,135.96590277777776,,,
360,2025-03-23 18:59:06,False,65.3949,136.46951388888888,830.0,-24.0,103.6618838575986
361,2025-03-23 19:07:06,True,65.3949,136.47506944444444,,,
362,2025-03-24 07:12:20,False,65.5976,136.9787037037037,766.0,-24.0,86.74151052199717
363,2025-03-24 07:20:20,True,65.5976,136.98425925925926,,,
364,2025-03-24 19:25:32,False,66.0247,137.48787037037036,699.0,-24.0,108.78096198152996
365,2025-03-24 19:33:32,True,66.0247,137.49342592592592,,,
366,2025-03-25 07:38:45,False,65.9296,137.99704861111113,1040.0,-21.0,159.10407890438535
367,2025-03-25 07:46:45,True,65.9296,138.00260416666666,,,
368,2025-03-25 19:51:57,False,66.0118,138.50621527777778,704.0,-24.0,101.82900226324496
369,2025-03-25 19:59:57,True,66.0118,138.51177083333334,,,
370,2025-03-26 08:05:11,False,65.9106,139.0154050925926,719.0,-26.0,137.6448164238682
371,2025-03-26 08:13:11,True,65.9106,139.02096064814813,,,
372,2025-03-26 20:18:24,False,65.9459,139.5245833333333,745.0,-26.0,151.08659261887163
373,2025-03-26 20:26:24,True,65.9459,139.5301388888889,,,
374,2025-03-27 08:31:36,False,65.8776,140.03375,798.0,-31.0,140.39052345504075
375,2025-03-27 08:39:36,True,65.8776,140.03930555555556,,,
376,2025-03-27 18:22:57,False,63.0505,140.44440972222222,1200.0,-25.0,240.1692169837449
377,2025-03-27 18:30:57,True,63.0505,140.44996527777778,,,
378,2025-03-28 06:36:12,False,65.9186,140.95361111111112,2470.0,-26.0,63.02178487353487
379,2025-03-28 06:44:12,True,65.9186,140.95916666666668,,,
380,2025-03-28 18:49:25,False,65.8168,141.46278935185185,3050.0,-26.0,63.9975438066062
381,2025-03-28 18:57:25,True,65.8168,141.46834490740738,,,
382,2025-03-29 07:02:37,False,65.8036,141.9719560185185,3380.0,-26.0,40.5873577718932
383,2025-03-29 07:10:37,True,65.8036,141.97751157407407,,,
384,2025-03-29 19:15:50,False,65.8319,142.48113425925928,3730.0,-26.0,40.78395133553827
385,2025-03-29 19:23:50,True,65.8319,142.4866898148148,,,
386,2025-03-30 07:29:04,False,65.9131,142.9903240740741,4020.0,-27.0,35.26217630591144
387,2025-03-30 07:37:04,True,65.9131,142.99587962962963,,,
388,2025-03-30 19:42:17,False,65.8548,143.4995023148148,4220.0,-26.0,45.21394975535647
389,2025-03-30 19:50:17,True,65.8548,143.50505787037036,,,
390,2025-03-31 17:12:20,False,65.5525,144.3953703703704,4300.0,-26.0,41.31692999780764
391,2025-03-31 17:20:20,True,65.5525,144.40092592592592,,,
392,2025-04-01 05:25:31,False,65.8901,144.90452546296297,4430.0,-26.0,39.37276303301259
393,2025-04-01 05:33:31,True,65.8901,144.91008101851853,,,
394,2025-04-01 17:38:42,False,65.9466,145.41368055555557,4670.0,-25.0,39.07396690626592
395,2025-04-01 17:46:42,True,65.9466,145.41923611111113,,,
396,2025-04-02 05:51:53,False,66.0618,145.92283564814815,4690.0,-24.0,42.07218712546829
397,2025-04-02 05:59:53,True,66.0618,145.9283912037037,,,
398,2025-04-02 14:38:28,False,65.8375,146.28851851851852,4900.0,-23.0,45.12339260106151
399,2025-04-02 14:46:28,True,65.8375,146.29407407407408,,,
400,2025-04-03 02:51:39,False,65.9808,146.7976736111111,4740.0,-23.0,41.51190312833778
401,2025-04-03 02:59:39,True,65.9808,146.80322916666665,,,
402,2025-04-03 15:04:50,False,66.0799,147.3068287037037,4860.0,-23.0,49.8852391669435
403,2025-04-03 15:12:50,True,66.0799,147.31238425925926,,,
404,2025-04-04 03:18:02,False,65.9014,147.81599537037036,5080.0,-24.0,49.62021998312469
405,2025-04-04 03:26:02,True,65.9014,147.82155092592592,,,
406,2025-04-04 15:31:14,False,65.8763,148.32516203703705,4980.0,-24.0,50.260989010992006
407,2025-04-04 15:39:14,True,65.8763,148.3307175925926,,,
408,2025-04-05 03:44:25,False,65.9707,148.83431712962962,5080.0,-24.0,46.73857606961244
409,2025-04-05 03:52:25,True,65.9707,148.83987268518518,,,
410,2025-04-05 15:57:36,False,65.8607,149.34347222222223,5190.0,-24.0,45.77092933947874
411,2025-04-05 16:05:36,True,65.8607,149.34902777777776,,,
412,2025-04-06 04:10:47,False,66.0342,149.8526273148148,5170.0,-24.0,36.10240922086537
413,2025-04-06 04:18:47,True,66.0342,149.85818287037037,,,
414,2025-04-06 16:23:59,False,65.9886,150.3617939814815,5190.0,-24.0,34.6867781566636
415,2025-04-06 16:31:59,True,65.9886,150.36734953703703,,,
416,2025-04-07 04:37:10,False,65.9782,150.87094907407408,5270.0,-24.0,37.249719897961015
417,2025-04-07 04:45:10,True,65.9782,150.87650462962964,,,
418,2025-04-07 16:27:28,False,66.1907,151.36421296296297,5310.0,-24.0,34.97340261274059
419,2025-04-07 16:35:28,True,66.1907,151.36976851851853,,,
420,2025-04-07 16:38:41,False,66.0875,151.3720023148148,5250.0,-24.0,37.58190242749859
421,2025-04-07 16:46:41,True,66.0875,151.37755787037037,,,
422,2025-04-08 09:44:06,False,66.1139,152.08409722222223,5310.0,-24.0,45.30490856393017
423,2025-04-08 09:52:06,True,66.1139,152.0896527777778,,,
424,2025-04-08 21:57:18,False,65.9344,152.59326388888888,5360.0,-24.0,52.52459234312148
425,2025-04-08 22:05:18,True,65.9344,152.59881944444444,,,
426,2025-04-09 10:10:29,False,66.0955,153.1024189814815,5670.0,-24.0,38.3580626670381
427,2025-04-09 10:18:29,True,66.0955,153.10797453703705,,,
428,2025-04-10 16:58:36,False,66.0175,154.38583333333335,5330.0,-24.0,39.18482950740541
429,2025-04-10 17:06:36,True,66.0175,154.39138888888888,,,
430,2025-04-11 05:11:52,False,65.9512,154.8950462962963,4850.0,-22.0,46.46115533212844
431,2025-04-11 05:19:52,True,65.9512,154.90060185185186,,,
432,2025-04-11 17:25:26,False,66.013,155.40446759259257,5410.0,-23.0,55.68079434004304
433,2025-04-11 17:33:26,True,66.013,155.41002314814816,,,
434,2025-04-12 05:38:42,False,65.9588,155.91368055555557,5410.0,-24.0,44.675032994944175
435,2025-04-12 05:46:42,True,65.9588,155.91923611111113,,,
436,2025-04-12 17:51:57,False,66.0874,156.42288194444447,5470.0,-24.0,44.42111674547864
437,2025-04-12 17:59:57,True,66.0874,156.4284375,,,
438,2025-04-13 06:05:13,False,66.0197,156.93209490740742,5530.0,-24.0,40.14547675601059
439,2025-04-13 06:13:13,True,66.0197,156.93765046296298,,,
440,2025-04-13 18:18:25,False,66.1323,157.44126157407408,5520.0,-24.0,41.08186000826255
441,2025-04-13 18:26:25,True,66.1323,157.44681712962964,,,
442,2025-04-14 06:31:39,False,66.0124,157.9504513888889,5610.0,-24.0,49.55632997616361
443,2025-04-14 06:39:39,True,66.0124,157.95600694444445,,,
444,2025-04-14 18:44:54,False,66.0028,158.4596527777778,5620.0,-24.0,40.77055337136195
445,2025-04-14 18:52:54,True,66.0028,158.46520833333332,,,
446,2025-04-15 06:58:10,False,66.1019,158.96886574074074,5700.0,-24.0,38.7546285816812
447,2025-04-15 07:06:10,True,66.1019,158.9744212962963,,,
448,2025-04-15 19:11:26,False,66.084,159.4780787037037,5750.0,-24.0,36.53857861912599
449,2025-04-15 19:19:26,True,66.084,159.48363425925925,,,
450,2025-04-16 07:24:41,False,65.9679,159.98728009259258,5770.0,-24.0,38.02625636619781
451,2025-04-16 07:32:41,True,65.9679,159.99283564814814,,,
452,2025-04-16 19:37:56,False,66.0816,160.49648148148148,5830.0,-24.0,37.53308085020883
453,2025-04-16 19:45:56,True,66.0816,160.502037037037,,,
454,2025-04-17 07:51:11,False,65.953,161.00568287037035,5910.0,-25.0,37.03914878606171
455,2025-04-17 07:59:11,True,65.953,161.0112384259259,,,
456,2025-04-17 20:04:26,False,66.0198,161.51488425925925,5920.0,-25.0,35.969099438686605
457,2025-04-17 20:12:26,True,66.0198,161.5204398148148,,,
458,2025-04-18 08:17:40,False,65.9783,162.02407407407406,6110.0,-24.0,41.6785045283681
459,2025-04-18 08:25:40,True,65.9783,162.02962962962962,,,
460,2025-04-21 09:34:23,False,66.0055,165.07734953703704,6290.0,-24.0,34.04930570643508
461,2025-04-21 09:42:23,True,66.0055,165.0829050925926,,,
462,2025-04-21 21:47:52,False,66.0826,165.58671296296296,6260.0,-23.0,34.731934118812404
463,2025-04-21 21:55:52,True,66.0826,165.59226851851852,,,
464,2025-04-22 17:30:31,False,66.1507,166.40799768518517,6250.0,-25.0,33.23884023136563
465,2025-04-22 17:38:31,True,66.1507,166.41355324074075,,,
466,2025-04-23 05:43:44,False,66.026,166.91717592592593,6260.0,-24.0,34.973709086612615
467,2025-04-23 05:51:44,True,66.026,166.9227314814815,,,
468,2025-04-23 17:56:56,False,66.142,167.4263425925926,6400.0,-25.0,31.67106913204663
469,2025-04-23 18:04:56,True,66.142,167.43189814814812,,,
470,2025-04-24 06:10:07,False,66.1194,167.9354976851852,6500.0,-25.0,32.11937690708767
471,2025-04-24 06:18:07,True,66.1194,167.94105324074073,,,
472,2025-04-24 17:45:44,False,65.7929,168.4185648148148,3290.0,-32.0,35.33428936655075
473,2025-04-24 17:53:44,True,65.7929,168.4241203703704,,,
474,2025-04-25 11:36:34,False,65.9038,169.1621990740741,3290.0,-33.0,33.140058432726065
475,2025-04-25 11:44:34,True,65.9038,169.16775462962963,,,
476,2025-04-25 15:11:36,False,65.8898,169.3115277777778,3150.0,-31.0,34.87770294222243
477,2025-04-25 15:19:36,True,65.8898,169.31708333333333,,,
478,2025-04-26 03:29:47,False,66.0063,169.82415509259258,3310.0,-33.0,28.629792868225884
479,2025-04-26 03:37:47,True,66.0063,169.82971064814814,,,
480,2025-04-26 15:48:00,False,66.1648,170.33680555555557,3320.0,-32.0,30.09548918823403
481,2025-04-26 15:56:00,True,66.1648,170.3423611111111,,,
482,2025-04-27 04:06:11,False,66.1202,170.84943287037038,3370.0,-33.0,28.83381019901797
483,2025-04-27 04:14:11,True,66.1202,170.85498842592594,,,
484,2025-04-27 16:24:24,False,66.1185,171.36208333333332,3310.0,-33.0,33.051625793566615
485,2025-04-27 16:32:24,True,66.1185,171.36763888888888,,,
486,2025-04-28 04:42:36,False,66.0473,171.87472222222223,1180.0,-41.0,59.51396273977214
487,2025-04-28 04:50:36,True,66.0473,171.8802777777778,,,
488,2025-04-28 17:00:50,False,66.1792,172.38738425925928,1230.0,-40.0,89.28047602563326
489,2025-04-28 17:08:50,True,66.1792,172.3929398148148,,,
490,2025-04-29 05:18:48,False,66.3271,172.8998611111111,1310.0,-39.0,76.57597778565325
491,2025-04-29 05:26:48,True,66.3271,172.90541666666664,,,
492,2025-04-29 17:36:46,False,66.1225,173.41233796296297,1340.0,-39.0,80.52465008110975
493,2025-04-29 17:44:46,True,66.1225,173.41789351851853,,,
494,2025-04-30 05:55:03,False,66.3543,173.92503472222222,1400.0,-39.0,69.0911910669994
495,2025-04-30 06:03:03,True,66.3543,173.93059027777778,,,
496,2025-04-30 18:13:18,False,66.2518,174.43770833333335,1410.0,-39.0,53.223012535566106
497,2025-04-30 18:21:18,True,66.2518,174.44326388888888,,,
498,2025-05-01 06:31:33,False,66.3568,174.95038194444444,1310.0,-40.0,76.7224486982472
499,2025-05-01 06:39:33,True,66.3568,174.9559375,,,
500,2025-05-01 18:49:48,False,66.3067,175.46305555555554,1390.0,-40.0,74.28312516073409
501,2025-05-01 18:57:48,True,66.3067,175.46861111111113,,,
502,2025-05-02 07:08:05,False,66.3384,175.97575231481483,1350.0,-40.0,75.22339891291954
503,2025-05-02 07:16:05,True,66.3384,175.9813078703704,,,
504,2025-05-02 19:26:21,False,66.23,176.4884375,1360.0,-40.0,80.13816640972817
505,2025-05-02 19:34:21,True,66.23,176.4939930555555,,,
506,2025-05-03 07:44:25,False,66.3424,177.00098379629628,1300.0,-42.0,77.56840329183763
507,2025-05-03 07:52:25,True,66.3424,177.00653935185184,,,
508,2025-05-03 20:02:41,False,66.2167,177.5136689814815,1370.0,-41.0,77.15357928931668
509,2025-05-03 20:10:41,True,66.2167,177.51922453703705,,,
510,2025-05-04 08:20:57,False,66.2884,178.0263541666667,1300.0,-42.0,88.43900535572516
511,2025-05-04 08:28:57,True,66.2884,178.03190972222225,,,
512,2025-05-04 20:39:13,False,66.2999,178.53903935185187,1410.0,-41.0,75.59257946355035
513,2025-05-04 20:47:13,True,66.2999,178.5445949074074,,,
514,2025-05-05 16:06:55,False,66.2206,179.34994212962962,1340.0,-42.0,51.24512584191072
515,2025-05-05 16:14:55,True,66.2206,179.35549768518516,,,
516,2025-05-05 17:10:53,False,66.171,179.39436342592592,1350.0,-40.0,69.10357194986594
517,2025-05-05 17:18:53,True,66.171,179.39991898148148,,,
518,2025-05-06 05:28:37,False,66.3349,179.90667824074072,1330.0,-42.0,82.9917730119728
519,2025-05-06 05:36:37,True,66.3349,179.9122337962963,,,
520,2025-05-06 17:46:21,False,66.2448,180.4189930555556,1310.0,-42.0,80.3131581416684
521,2025-05-06 17:54:21,True,66.2448,180.4245486111112,,,
522,2025-05-07 06:04:10,False,66.2984,180.93136574074072,1320.0,-42.0,77.7305494157959
523,2025-05-07 06:12:10,True,66.2984,180.9369212962963,,,
524,2025-05-07 18:21:58,False,66.4135,181.44372685185184,70300.0,-23.0,77.12345720729478
525,2025-05-07 18:29:58,True,66.4135,181.4492824074074,,,
526,2025-05-08 06:39:46,False,66.2348,181.95608796296293,1360.0,-41.0,81.47287037228574
527,2025-05-08 06:47:46,True,66.2348,181.9616435185185,,,
528,2025-05-08 18:57:35,False,66.2818,182.46846064814807,1310.0,-41.0,88.08379120878666
529,2025-05-08 19:05:35,True,66.2818,182.4740162037037,,,
530,2025-05-09 07:15:23,False,66.344,182.98082175925927,1320.0,-41.0,89.46849521447288
531,2025-05-09 07:23:23,True,66.344,182.98637731481483,,,
532,2025-05-09 19:33:11,False,66.2451,183.4931828703704,1420.0,-42.0,82.50627494254239
533,2025-05-09 19:41:11,True,66.2451,183.49873842592592,,,
534,2025-05-10 07:50:59,False,66.2928,184.0055439814815,1470.0,-40.0,76.61015528607943
535,2025-05-10 07:58:59,True,66.2928,184.01109953703704,,,
536,2025-05-10 20:08:47,False,66.3215,184.5179050925926,3380.0,-42.0,87.82724527285907
537,2025-05-10 20:16:47,True,66.3215,184.52346064814813,,,
538,2025-05-11 08:26:35,False,66.2775,185.0302662037037,1410.0,-41.0,70.54287140072914
539,2025-05-11 08:34:35,True,66.2775,185.0358217592592,,,
540,2025-05-11 20:44:23,False,66.296,185.54262731481484,1320.0,-40.0,71.44031371854379
541,2025-05-11 20:52:23,True,66.296,185.5481828703704,,,
542,2025-05-12 09:02:11,False,66.2265,186.054988425926,1390.0,-39.0,72.37105636299616
543,2025-05-12 09:10:11,True,66.2265,186.0605439814815,,,
544,2025-05-12 21:20:00,False,66.3737,186.56736111111115,1370.0,-41.0,70.27694869360143
545,2025-05-12 21:28:00,True,66.3737,186.57291666666663,,,
546,2025-05-13 09:37:48,False,66.3295,187.07972222222224,1370.0,-41.0,66.29532425105774
547,2025-05-13 09:45:48,True,66.3295,187.0852777777777,,,
548,2025-05-13 21:55:36,False,66.3366,187.5920833333333,1420.0,-42.0,61.53621390298238
549,2025-05-13 22:03:36,True,66.3366,187.5976388888889,,,
550,2025-05-14 09:28:13,False,66.208,188.07306712962964,1440.0,-40.0,53.6506157734058
551,2025-05-14 09:36:13,True,66.208,188.0786226851852,,,
552,2025-05-14 21:46:07,False,66.3308,188.5854976851852,1360.0,-42.0,43.561149386241865
553,2025-05-14 21:54:07,True,66.3308,188.5910532407408,,,
554,2025-05-15 10:03:48,False,66.3492,189.09777777777776,1410.0,-41.0,62.15963432520285
