Repository: brianna-thielen/Lifetime-Testing

# Lifetime-Testing
Electrode testing (EIS and VT), IDE testing (EIS), and humidity sensor monitoring (I2C and resistive) plus data analysis for accelerated lifetime testing

Note: Automatic Windows update is disabled on this machine to prevent unwanted restarts. Check for updates periodically.

Instructions for starting testing:
1. Ensure all hardware is connected and turned on
2. Open Visual Studio Code to Lifetime-Testing repository
3. Open Intan RHX software
4. Select the RHS 128ch Stim/Recording Controller
5. Select the 30 kHz sample rate and +/- 2.550 mA stimulation range
6. Click Network -> Remote TCP Control
7. In the "Commands" tab, click "Connect"
8. In the "Data Output" tab, under "Waveform Output", click "Connect"
9. In Visual Studio Code, run the program run_lifetime_testing.py

Instructions for adding new samples:
1. Pause testing by pressing "ctrl-c"
    Note: if "CONTINUOUS_TESTING" is set to "True" in "run_lifetime_testing.py", you will need to re-connect the Intan and run "pause_lifetime_testing.py"
    For IDEs:
        2. Connect each sample via a Seriemas3 custom PCB (tapeout package under equipment/Seriemas3_RevX01_Tapeout_12142024_TIME.zip) connected to the switcher
        3. Create a new .json file for the sample group, following "LCP Pt Grids.json" as a template, and save it in test_information/samples
    For Stimulating Electrodes:
        2. Connect each sample to an Intan channel, with return electrodes connected to Intan ground
        3. Create a new .json file for the sample group, following "LCP IDEs 25um.json" as a template, and save it in test_information/samples
    For Recording Electrodes:
        2. Connect either as IDEs (to measure with the LCR meter) or as stimulating electrodes with zero stimulation amplitude (to measure with the Intan)
        3. Create a new .json file for the sample group (according to the appropriate connection protocol), and save it in test_information/samples
    Humidity Sensors (capacitive, I2C):
        2. Replicate the I2C scanner hardware on the existing Arduino UNO, connect to a new Arduino Uno, connect the sensors to the Arduino, connect to the computer
            - The hardware is not documented, so this will require reverse engineering
            - The code that's used to program the arduino is saved under support_functions as i2c_RH_Temp_muxed2_fast.ino
            - You need to determine the port for the new Arduino and enter it in the json file
        3. Create a new .json file for the sample group, following "LCP Encapsulation Capacitive.json" as a template, and save it in test_information/samples
    Humidity Sensors (resistive, impedance):
        2. Connect each sample via a Seriemas3 custom PCB (tapeout package under equipment/Seriemas3_RevX01_Tapeout_12142024_TIME.zip) connected to the switcher
        3. Create a new .json file for the sample group, following "LCP Encapsulation Resistive.json" as a template, and save it in test_information/samples
4. Re-start testing by running the program run_lifetime_testing.py

Instructions for removing samples from test:
1. Pause testing by pressing "ctrl-c"
    Note: if "CONTINUOUS_TESTING" is set to "True" in "run_lifetime_testing.py", you will need to re-connect the Intan and run "pause_lifetime_testing.py"
2. Disconnect samples
3. Open the sample group information under test_information/samples/[group].json
4. To remove a single device from a group, add the name of the sample to the "broken devices" list
   To remove the whole group, list the current date and time in the format "YYYY-MM-DD HH:MM" (24 hour format) under "end_date"
5. Re-connect the Intan, and run "run_lifetime_testing.py"

Instructions for setting up slack webhook:
1. Go to https://api.slack.com/apps
2. Click “Create New App” → From scratch.
3. Give it a name and select your workspace.
4. Go to “Incoming Webhooks” in the left menu.
5. Toggle Activate Incoming Webhooks to ON.
6. Click “Add New Webhook to Workspace” and select the desired channel.
7. Copy the Webhook URL, and save it into a new file under test_information/slack.json, with the key "webhook" (example below)
    slack.json:
    {
        "webhook": "[webhook url]"
    }

Instructions for setting up Github upload:
1. Sync the Github repository to your computer
2. Save the directory under test_information/github.json, with the key "path" (example below)
    github.json:
    {
        "path": "C:/Repo-Directory"
    }
3. If push fails, ensure you're logged in by testing a push on the command line

Note: slack.json and github.json are automatically added to .gitignore for privacy

File: data/SIROF on Pt Foil/raw-data/intanimpedance_1k_20241214060004.csv
Channel Number,Channel Name,Impedance Magnitude at 1000 Hz (ohms),Impedance Phase at 1000 Hz (degrees),Charge Injection Capacity @ 1000 us (uC/cm^2),Geometric Surface Area (mm^2),Temperature (C)
A-024,IR01,450.0,-32,,,65.511
A-025,IR02,408.0,-30,,,65.511
A-026,IR03,393.0,-21,,,65.511
A-027,IR04,521.0,-19,,,65.511
A-011,IR05,328000.0,-23,,,65.511
A-023,IR06,405000.0,-33,,,65.511
A-022,IR07,348000.0,-29,,,65.511
A-021,IR08,559.0,-21,,,65.511
A-020,IR09,669.0,-30,,,65.511
A-004,IR10,436.0,-73,,,65.511

File: data/SIROF on Pt Foil/raw-data/intanimpedance_1k_20241214120004.csv
Channel Number,Channel Name,Impedance Magnitude at 1000 Hz (ohms),Impedance Phase at 1000 Hz (degrees),Charge Injection Capacity @ 1000 us (uC/cm^2),Geometric Surface Area (mm^2),Temperature (C)
A-024,IR01,542.0,-38,,,65.2471
A-025,IR02,570.0,-33,,,65.2471
A-026,IR03,299.0,-20,,,65.2471
A-027,IR04,558.0,-43,,,65.2471
A-011,IR05,346000.0,-23,,,65.2471
A-023,IR06,387000.0,-27,,,65.2471
A-022,IR07,795.0,-16,,,65.2471
A-021,IR08,571.0,-20,,,65.2471
A-020,IR09,516.0,-38,,,65.2471
A-004,IR10,383.0,-70,,,65.2471

File: data/SIROF on Pt Foil/raw-data/intanimpedance_1k_20241214180003.csv
Channel Number,Channel Name,Impedance Magnitude at 1000 Hz (ohms),Impedance Phase at 1000 Hz (degrees),Charge Injection Capacity @ 1000 us (uC/cm^2),Geometric Surface Area (mm^2),Temperature (C)
A-024,IR01,517.0,-28,,,65.4507
A-025,IR02,424.0,-34,,,65.4507
A-026,IR03,403.0,-23,,,65.4507
A-027,IR04,638.0,-29,,,65.4507
A-011,IR05,319000.0,-23,,,65.4507
A-023,IR06,1380.0,-15,,,65.4507
A-022,IR07,529000.0,-42,,,65.4507
A-021,IR08,673.0,-32,,,65.4507
A-020,IR09,747.0,-27,,,65.4507
A-004,IR10,920.0,-50,,,65.4507

File: data/SIROF on Pt Foil/raw-data/intanimpedance_1k_20241215060005.csv
Channel Number,Channel Name,Impedance Magnitude at 1000 Hz (ohms),Impedance Phase at 1000 Hz (degrees),Charge Injection Capacity @ 1000 us (uC/cm^2),Geometric Surface Area (mm^2),Temperature (C)
A-024,IR01,717.0,-44,,,65.4346
A-025,IR02,418.0,-31,,,65.4346
A-026,IR03,379.0,-10,,,65.4346
A-027,IR04,527.0,-38,,,65.4346
A-011,IR05,318000.0,-21,,,65.4346
A-023,IR06,105000.0,-19,,,65.4346
A-022,IR07,11300.0,-14,,,65.4346
A-021,IR08,808.0,-25,,,65.4346
A-020,IR09,636.0,-36,,,65.4346
A-004,IR10,435.0,-73,,,65.4346

File: data/SIROF on Pt Foil/raw-data/intanimpedance_1k_20241216000003.csv
Channel Number,Channel Name,Impedance Magnitude at 1000 Hz (ohms),Impedance Phase at 1000 Hz (degrees),Charge Injection Capacity @ 1000 us (uC/cm^2),Geometric Surface Area (mm^2),Temperature (C)
A-024,IR01,485.0,-38,,,65.5861
A-025,IR02,528.0,-35,,,65.5861
A-026,IR03,98.3,-20,,,65.5861
A-027,IR04,569.0,-27,,,65.5861
A-011,IR05,244000.0,-21,,,65.5861
A-023,IR06,283000.0,-24,,,65.5861
A-022,IR07,485000.0,-44,,,65.5861
A-021,IR08,825.0,-32,,,65.5861
A-020,IR09,690.0,-34,,,65.5861
A-004,IR10,422.0,-73,,,65.5861

File: data/SIROF on Pt Foil/raw-data/intanimpedance_1k_20241216060004.csv
Channel Number,Channel Name,Impedance Magnitude at 1000 Hz (ohms),Impedance Phase at 1000 Hz (degrees),Charge Injection Capacity @ 1000 us (uC/cm^2),Geometric Surface Area (mm^2),Temperature (C)
A-024,IR01,515.0,-21,,,65.4199
A-025,IR02,499.0,-31,,,65.4199
A-026,IR03,252.0,-41,,,65.4199
A-027,IR04,576.0,-36,,,65.4199
A-011,IR05,229000.0,-21,,,65.4199
A-023,IR06,56400.0,-22,,,65.4199
A-022,IR07,508000.0,-43,,,65.4199
A-021,IR08,319000.0,-40,,,65.4199
A-020,IR09,759.0,-33,,,65.4199
A-004,IR10,1020.0,-45,,,65.4199

File: data/SIROF on Pt Foil/raw-data/intanimpedance_1k_20241216120004.csv
Channel Number,Channel Name,Impedance Magnitude at 1000 Hz (ohms),Impedance Phase at 1000 Hz (degrees),Charge Injection Capacity @ 1000 us (uC/cm^2),Geometric Surface Area (mm^2),Temperature (C)
A-024,IR01,544.0,-45,,,65.4039
A-025,IR02,448.0,-60,,,65.4039
A-026,IR03,590.0,-38,,,65.4039
A-027,IR04,514.0,-52,,,65.4039
A-011,IR05,732.0,-53,,,65.4039
A-023,IR06,1990.0,-51,,,65.4039
A-022,IR07,522000.0,-51,,,65.4039
A-021,IR08,1990.0,-48,,,65.4039
A-020,IR09,859.0,0,,,65.4039
A-004,IR10,1250.0,-36,,,65.4039

File: data/SIROF on Pt Foil/raw-data/intanimpedance_1k_20241216182441.csv
Channel Number,Channel Name,Impedance Magnitude at 1000 Hz (ohms),Impedance Phase at 1000 Hz (degrees),Charge Injection Capacity @ 1000 us (uC/cm^2),Geometric Surface Area (mm^2),Temperature (C)
A-024,IR01,276.0,-34,,,65.3335
A-025,IR02,453.0,-25,,,65.3335
A-026,IR03,97.2,-30,,,65.3335
A-027,IR04,376.0,-47,,,65.3335
A-011,IR05,185000.0,-28,,,65.3335
A-023,IR06,178.0,-30,,,65.3335
A-022,IR07,454000.0,-44,,,65.3335
A-021,IR08,364.0,-29,,,65.3335
A-020,IR09,329.0,-42,,,65.3335
A-004,IR10,498.0,-66,,,65.3335

File: data/SIROF on Pt Foil/raw-data/intanimpedance_1k_20241217060003.csv
Channel Number,Channel Name,Impedance Magnitude at 1000 Hz (ohms),Impedance Phase at 1000 Hz (degrees),Charge Injection Capacity @ 1000 us (uC/cm^2),Geometric Surface Area (mm^2),Temperature (C)
A-024,IR01,551.0,-58,,,65.5912
A-025,IR02,411.0,-38,,,65.5912
A-026,IR03,519.0,-36,,,65.5912
A-027,IR04,544.0,-36,,,65.5912
A-011,IR05,146000.0,-19,,,65.5912
A-023,IR06,471.0,-29,,,65.5912
A-022,IR07,349000.0,-45,,,65.5912
A-021,IR08,354000.0,-43,,,65.5912
A-020,IR09,806.0,-33,,,65.5912
A-004,IR10,512.0,-64,,,65.5912

File: data/SIROF on Pt Foil/raw-data/intanimpedance_1k_20241217120856.csv
Channel Number,Channel Name,Impedance Magnitude at 1000 Hz (ohms),Impedance Phase at 1000 Hz (degrees),Charge Injection Capacity @ 1000 us (uC/cm^2),Geometric Surface Area (mm^2),Temperature (C)
a-024,IR01,64.6,-19,,1.7272,65.3523
a-025,IR02,344.0,-16,,0.8103,65.3523
a-026,IR03,402.0,-6,,1.1716,65.3523
a-027,IR04,347.0,-13,,1.2028,65.3523
a-011,IR05,123000.0,-21,,1.4268,65.3523
a-023,IR06,111.0,-40,,1.377,65.3523
a-022,IR07,259000.0,-44,,0.594,65.3523
a-021,IR08,381000.0,-42,,0.8375,65.3523
a-020,IR09,603.0,-45,,1.008,65.3523
a-004,IR10,405.0,-69,,1.2387,65.3523

File: data/SIROF on Pt Foil/raw-data/intanimpedance_1k_20241217121939.csv
Channel Number,Channel Name,Impedance Magnitude at 1000 Hz (ohms),Impedance Phase at 1000 Hz (degrees),Charge Injection Capacity @ 1000 us (uC/cm^2),Geometric Surface Area (mm^2),Temperature (C)
A-024,IR01,251.0,-5,,,65.2
A-025,IR02,265.0,-47,,,65.2
A-026,IR03,349.0,-32,,,65.2
A-027,IR04,156.0,-39,,,65.2
A-011,IR05,743.0,-53,,,65.2
A-023,IR06,334.0,-28,,,65.2
A-022,IR07,177000.0,-35,,,65.2
A-021,IR08,274.0,-33,,,65.2
A-020,IR09,232.0,-53,,,65.2
A-004,IR10,401.0,-70,,,65.2

File: data/SIROF on Pt Foil/raw-data/intanimpedance_1k_20241217175351.csv
Channel Number,Channel Name,Impedance Magnitude at 1000 Hz (ohms),Impedance Phase at 1000 Hz (degrees),Charge Injection Capacity @ 1000 us (uC/cm^2),Geometric Surface Area (mm^2),Temperature (C)
a-024,IR01,772.0,62,,1.7272,65.3001
a-025,IR02,629.0,59,,0.8103,65.3001
a-026,IR03,1650.0,-19,,1.1716,65.3001
a-027,IR04,687.0,60,,1.2028,65.3001
a-011,IR05,60200.0,-24,,1.4268,65.3001
a-023,IR06,408.0,-8,,1.377,65.3001
a-022,IR07,81200.0,-27,,0.594,65.3001
a-021,IR08,409.0,-9,,0.8375,65.3001
a-020,IR09,277.0,-36,,1.008,65.3001
a-004,IR10,371.0,-47,,1.2387,65.3001

File: data/SIROF on Pt Foil/raw-data/intanimpedance_1k_20241218143502.csv
Channel Number,Channel Name,Impedance Magnitude at 1000 Hz (ohms),Impedance Phase at 1000 Hz (degrees),Charge Injection Capacity @ 1000 us (uC/cm^2),Geometric Surface Area (mm^2),Temperature (C)
a-024,IR01,564.0,-42,183.6498378881594,1.7272,65.4668
a-025,IR02,585.0,-50,679.1565010743003,0.8103,65.4668
a-026,IR03,352.0,-21,445.20854800420426,1.1716,65.4668
a-027,IR04,592.0,-31,566.6106009062611,1.2028,65.4668
a-011,IR05,489.0,-58,65.7941786993058,1.4268,65.4668
a-023,IR06,798.0,-33,238.51575823896263,1.377,65.4668
a-022,IR07,80000.0,-29,0.0,0.594,65.4668
a-021,IR08,400.0,-28,526.77841561423,0.8375,65.4668
a-020,IR09,586.0,-33,239.2056748161601,1.008,65.4668
a-004,IR10,694.0,-40,111.50958511094316,1.2387,65.4668

File: data/SIROF on Pt Foil/raw-data/intanimpedance_1k_20241220085125.csv
Channel Number,Channel Name,Impedance Magnitude at 1000 Hz (ohms),Impedance Phase at 1000 Hz (degrees),Charge Injection Capacity @ 1000 us (uC/cm^2),Geometric Surface Area (mm^2),Temperature (C)
a-024,IR01,616.0,-45,215.09473593509512,1.7272,65.5723
a-025,IR02,478.0,-44,426.7175500052156,0.8103,65.5723
a-026,IR03,350.0,-34,581.8801376145982,1.1716,65.5723
a-027,IR04,598.0,-30,280.83040025772164,1.2028,65.5723
a-011,IR05,450.0,-52,91.91608664161632,1.4268,65.5723
a-023,IR06,900.0,-40,108.5502971563468,1.377,65.5723
a-022,IR07,39800.0,-27,0.0,0.594,65.5723
a-021,IR08,117000.0,-37,262.1730676249511,0.8375,65.5723
a-020,IR09,1770.0,-43,258.4168282698147,1.008,65.5723
a-004,IR10,1970.0,-45,110.5813126344532,1.2387,65.5723

File: data/SIROF on Pt Foil/raw-data/intanimpedance_1k_20241222094903.csv
Channel Number,Channel Name,Impedance Magnitude at 1000 Hz (ohms),Impedance Phase at 1000 Hz (degrees),Charge Injection Capacity @ 1000 us (uC/cm^2),Geometric Surface Area (mm^2),Temperature (C)
a-024,IR01,843.0,-73,224.711771622074,1.7272,65.5884
a-025,IR02,613.0,-55,205.8212058212038,0.8103,65.5884
a-026,IR03,467.0,-73,314.8773100121548,1.1716,65.5884
a-027,IR04,414.0,-49,260.12166561448095,1.2028,65.5884
a-011,IR05,177.0,-53,220.56762149773184,1.4268,65.5884
a-023,IR06,961.0,-42,153.35688404330077,1.377,65.5884
a-022,IR07,1030.0,-43,0.0,0.594,65.5884
a-021,IR08,49400.0,-28,54.00349800458563,0.8375,65.5884
a-020,IR09,1880.0,-44,173.25422199801986,1.008,65.5884
a-004,IR10,2120.0,-46,46.02416350372973,1.2387,65.5884

File: data/SIROF on Pt Foil/raw-data/intanimpedance_1k_20241222155615.csv
Channel Number,Channel Name,Impedance Magnitude at 1000 Hz (ohms),Impedance Phase at 1000 Hz (degrees),Charge Injection Capacity @ 1000 us (uC/cm^2),Geometric Surface Area (mm^2),Temperature (C)
a-024,IR01,669.0,-89,241.4237954418176,1.7272,65.109
a-025,IR02,328.0,-39,981.830091416554,0.8103,65.109
a-026,IR03,452.0,-69,993.0535493841963,1.1716,65.109
a-027,IR04,401.0,-56,243.74474447962805,1.2028,65.109
a-011,IR05,341.0,-51,225.7607125143776,1.4268,65.109
a-023,IR06,965.0,-41,79.07379476008585,1.377,65.109
a-022,IR07,1070.0,-43,0.0,0.594,65.109
a-021,IR08,28600.0,-26,50.19959315706245,0.8375,65.109
a-020,IR09,1930.0,-44,63.567921826864165,1.008,65.109
a-004,IR10,2190.0,-47,51.913917196076206,1.2387,65.109

File: data/SIROF on Pt Foil/raw-data/intanimpedance_1k_20241222220327.csv
Channel Number,Channel Name,Impedance Magnitude at 1000 Hz (ohms),Impedance Phase at 1000 Hz (degrees),Charge Injection Capacity @ 1000 us (uC/cm^2),Geometric Surface Area (mm^2),Temperature (C)
a-024,IR01,891.0,-71,208.20714718350465,1.7272,65.5542
a-025,IR02,728.0,-72,617.4509599167438,0.8103,65.5542
a-026,IR03,1050.0,-49,323.2211483747698,1.1716,65.5542
a-027,IR04,521.0,-20,278.6672725933088,1.2028,65.5542
a-011,IR05,453.0,-32,236.74152328982967,1.4268,65.5542
a-023,IR06,1270.0,-39,65.70873021427823,1.377,65.5542
a-022,IR07,1270.0,-39,0.0,0.594,65.5542
a-021,IR08,31000.0,-25,87.77990389925358,0.8375,65.5542
a-020,IR09,2370.0,-42,76.63757810818112,1.008,65.5542
a-004,IR10,2610.0,-43,51.50075073311703,1.2387,65.5542

File: data/SIROF on Pt Foil/raw-data/intanimpedance_1k_20241223041039.csv
Channel Number,Channel Name,Impedance Magnitude at 1000 Hz (ohms),Impedance Phase at 1000 Hz (degrees),Charge Injection Capacity @ 1000 us (uC/cm^2),Geometric Surface Area (mm^2),Temperature (C)
a-024,IR01,583.0,-75,246.8900946203896,1.7272,65.1278
a-025,IR02,326.0,-17,562.0509246617805,0.8103,65.1278
a-026,IR03,382.0,-70,314.8773100121548,1.1716,65.1278
a-027,IR04,659.0,-39,267.80460975680086,1.2028,65.1278
a-011,IR05,589.0,-43,194.8346470715445,1.4268,65.1278
a-023,IR06,1210.0,-41,68.46762129986523,1.377,65.1278
a-022,IR07,1210.0,-40,0.0,0.594,65.1278
a-021,IR08,24800.0,-26,9.739025857533644,0.8375,65.1278
a-020,IR09,2350.0,-41,72.50252418520574,1.008,65.1278
a-004,IR10,2600.0,-43,50.00613833074667,1.2387,65.1278

File: data/SIROF on Pt Foil/raw-data/intanimpedance_1k_20241223101752.csv
Channel Number,Channel Name,Impedance Magnitude at 1000 Hz (ohms),Impedance Phase at 1000 Hz (degrees),Charge Injection Capacity @ 1000 us (uC/cm^2),Geometric Surface Area (mm^2),Temperature (C)
a-024,IR01,593.0,-45,207.81084970408992,1.7272,65.1222
a-025,IR02,459.0,-35,617.4509599167438,0.8103,65.1222
a-026,IR03,510.0,-58,427.0403830833744,1.1716,65.1222
a-027,IR04,496.0,-36,280.83040025772164,1.2028,65.1222
a-011,IR05,486.0,-52,207.40834914363813,1.4268,65.1222
a-023,IR06,1130.0,-40,87.85728916446807,1.377,65.1222
a-022,IR07,1190.0,-40,0.0,0.594,65.1222
a-021,IR08,27100.0,-26,14.84477143325971,0.8375,65.1222
a-020,IR09,2260.0,-42,78.21207018788618,1.008,65.1222
a-004,IR10,2480.0,-44,49.46616096189162,1.2387,65.1222

File: data/SIROF on Pt Foil/raw-data/intanimpedance_1k_20241223172400.csv
Channel Number,Channel Name,Impedance Magnitude at 1000 Hz (ohms),Impedance Phase at 1000 Hz (degrees),Charge Injection Capacity @ 1000 us (uC/cm^2),Geometric Surface Area (mm^2),Temperature (C)
a-024,IR01,335.0,-51,233.88100742134387,1.7272,66.3903
a-025,IR02,337.0,-64,1451.2668622277374,0.8103,66.3903
a-026,IR03,340.0,-37,358.07625855421986,1.1716,66.3903
a-027,IR04,388.0,-37,360.5369522396813,1.2028,66.3903
a-011,IR05,320.0,-32,193.17030040330383,1.4268,66.3903
a-023,IR06,951.0,-38,90.9486180728065,1.377,66.3903
a-022,IR07,1040.0,-39,0.0,0.594,66.3903
a-021,IR08,1300.0,-37,172.25312352269515,0.8375,66.3903
a-020,IR09,1870.0,-41,68.31950729015098,1.008,66.3903
a-004,IR10,2040.0,-44,65.4289181098726,1.2387,66.3903

File: data/SIROF on Pt Foil/raw-data/intanimpedance_1k_20241224175102.csv
Channel Number,Channel Name,Impedance Magnitude at 1000 Hz (ohms),Impedance Phase at 1000 Hz (degrees),Charge Injection Capacity @ 1000 us (uC/cm^2),Geometric Surface Area (mm^2),Temperature (C)
a-024,IR01,578.0,-45,199.79109861067445,1.7272,66.6084
a-025,IR02,477.0,-42,571.1252689496496,0.8103,66.6084
a-026,IR03,506.0,-40,395.0006874615066,1.1716,66.6084
a-027,IR04,562.0,-46,270.58658003129136,1.2028,66.6084
a-011,IR05,590.0,-43,236.74152328973096,1.4268,66.6084
a-023,IR06,1060.0,-38,74.99011658138035,1.377,66.6084
a-022,IR07,1130.0,-40,0.0,0.594,66.6084
a-021,IR08,22600.0,-26,148.30334528180694,0.8375,66.6084
a-020,IR09,2090.0,-41,72.86814694221957,1.008,66.6084
a-004,IR10,2330.0,-43,57.447820605978,1.2387,66.6084

File: data/SIROF on Pt Foil/raw-data/intanimpedance_1k_20241225181803.csv
Channel Number,Channel Name,Impedance Magnitude at 1000 Hz (ohms),Impedance Phase at 1000 Hz (degrees),Charge Injection Capacity @ 1000 us (uC/cm^2),Geometric Surface Area (mm^2),Temperature (C)
a-024,IR01,607.0,-48,188.4330352371319,1.7272,66.9325
a-025,IR02,477.0,-46,571.1252689496496,0.8103,66.9325
a-026,IR03,194.0,-34,427.0403830833431,1.1716,66.9325
a-027,IR04,558.0,-49,271.80466805847,1.2028,66.9325
a-011,IR05,578.0,-50,182.55758335687665,1.4268,66.9325
a-023,IR06,993.0,-38,83.94401531656067,1.377,66.9325
a-022,IR07,1050.0,-40,0.0,0.594,66.9325
a-021,IR08,1120.0,-40,178.13934850629687,0.8375,66.9325
a-020,IR09,1950.0,-40,69.5213929588891,1.008,66.9325
a-004,IR10,2210.0,-43,54.71107958167155,1.2387,66.9325

File: data/SIROF on Pt Foil/raw-data/intanimpedance_1k_20241226063134.csv
Channel Number,Channel Name,Impedance Magnitude at 1000 Hz (ohms),Impedance Phase at 1000 Hz (degrees),Charge Injection Capacity @ 1000 us (uC/cm^2),Geometric Surface Area (mm^2),Temperature (C)
a-024,IR01,1150.0,-27,206.3428374463524,1.7272,67.0952
a-025,IR02,974.0,-10,617.4509599166292,0.8103,67.0952
a-026,IR03,950.0,-50,360.2896761823462,1.1716,67.0952
a-027,IR04,994.0,-74,246.7290773742996,1.2028,67.0952
a-011,IR05,1010.0,-70,164.81829546708818,1.4268,67.0952
a-023,IR06,948.0,-38,93.5879362638195,1.377,67.0952
a-022,IR07,1050.0,-40,0.0,0.594,67.0952
a-021,IR08,1110.0,-38,157.11698962019506,0.8375,67.0952
a-020,IR09,1860.0,-39,86.26979638006709,1.008,67.0952
a-004,IR10,2070.0,-41,55.70388702534128,1.2387,67.0952

File: data/SIROF on Pt Foil/raw-data/intanimpedance_1k_20241229075239.csv
Channel Number,Channel Name,Impedance Magnitude at 1000 Hz (ohms),Impedance Phase at 1000 Hz (degrees),Charge Injection Capacity @ 1000 us (uC/cm^2),Geometric Surface Area (mm^2),Temperature (C)
a-024,IR01,780.0,-19,212.47520813302472,1.7272,67.2424
a-025,IR02,449.0,-14,562.0509246617805,0.8103,67.2424
a-026,IR03,844.0,-14,971.7152086573084,1.1716,67.2424
a-027,IR04,645.0,-45,218.8307410913825,1.2028,67.2424
a-011,IR05,475.0,-51,184.2891694577078,1.4268,67.2424
a-023,IR06,751.0,-38,106.11621985437696,1.377,67.2424
a-022,IR07,1790.0,-30,0.0,0.594,67.2424
a-021,IR08,907.0,-38,164.2568082663825,0.8375,67.2424
a-020,IR09,1510.0,-41,95.74997651920228,1.008,67.2424
a-004,IR10,1700.0,-43,78.9956592208889,1.2387,67.2424

File: data/SIROF on Pt Foil/raw-data/intanimpedance_1k_20241230105811.csv
Channel Number,Channel Name,Impedance Magnitude at 1000 Hz (ohms),Impedance Phase at 1000 Hz (degrees),Temperature (C),Charge Injection Capacity @ 1000 us (uC/cm^2),Geometric Surface Area (mm^2)
a-024,IR01,142.0,-53,66.8305,194.0603262362389,1.7272
a-025,IR02,103.0,-34,66.8305,596.8824461975074,0.8103
a-026,IR03,266.0,-25,66.8305,323.2211483747698,1.1716
a-027,IR04,206.0,-52,66.8305,277.45338396461125,1.2028
a-011,IR05,195.0,-56,66.8305,188.7500115527512,1.4268
a-023,IR06,702.0,-38,66.8305,115.57121076490918,1.377
a-022,IR07,800.0,-38,66.8305,0.0,0.594
a-021,IR08,776.0,-39,66.8305,203.7555336021496,0.8375
a-020,IR09,1400.0,-42,66.8305,127.58071177189164,1.008
a-004,IR10,1540.0,-44,66.8305,87.33345715666076,1.2387

File: data/SIROF on Pt Foil/raw-data/intanimpedance_1k_20241231112512.csv
Channel Number,Channel Name,Impedance Magnitude at 1000 Hz (ohms),Impedance Phase at 1000 Hz (degrees),Temperature (C),Charge Injection Capacity @ 1000 us (uC/cm^2),Geometric Surface Area (mm^2)
a-024,IR01,555.0,-45,66.2141,176.6977233049893,1.7272
a-025,IR02,443.0,-40,66.2141,199.9349059749734,0.8103
a-026,IR03,273.0,-25,66.2141,469.71706454462407,1.1716
a-027,IR04,576.0,-46,66.2141,296.3047462898459,1.2028
a-011,IR05,670.0,-35,66.2141,170.50674304669616,1.4268
a-023,IR06,2510.0,105,66.2141,91.38595609183976,1.377
a-022,IR07,2750.0,42,66.2141,0.0,0.594
a-021,IR08,3250.0,-46,66.2141,167.89842641993647,0.8375
a-020,IR09,1460.0,-38,66.2141,110.44337606839916,1.008
a-004,IR10,1610.0,-41,66.2141,71.56827470097929,1.2387

File: data/SIROF on Pt Foil/raw-data/intanimpedance_1k_20241231175534.csv
Channel Number,Channel Name,Impedance Magnitude at 1000 Hz (ohms),Impedance Phase at 1000 Hz (degrees),Temperature (C),Charge Injection Capacity @ 1000 us (uC/cm^2),Geometric Surface Area (mm^2)
a-024,IR01,81.2,-47,65.9033,212.1884214287592,1.7272
a-025,IR02,108.0,-25,65.9033,420.4045984866882,0.8103
a-026,IR03,283.0,-44,65.9033,420.2846328779955,1.1716
a-027,IR04,374.0,-26,65.9033,341.9622690344248,1.2028
a-011,IR05,348.0,-43,65.9033,241.94489539127824,1.4268
a-023,IR06,353.0,-31,65.9033,155.43964024358874,1.377
a-022,IR07,480.0,-34,65.9033,0.0,0.594
a-021,IR08,418.0,-35,65.9033,322.648296976665,0.8375
a-020,IR09,709.0,-35,65.9033,205.6818952652295,1.008
a-004,IR10,735.0,-38,65.9033,138.69586187339854,1.2387

File: data/SIROF on Pt Foil/raw-data/intanimpedance_1k_20250101060905.csv
Channel Number,Channel Name,Impedance Magnitude at 1000 Hz (ohms),Impedance Phase at 1000 Hz (degrees),Temperature (C),Charge Injection Capacity @ 1000 us (uC/cm^2),Geometric Surface Area (mm^2)
a-024,IR01,503.0,-48,65.957,215.09473593509512,1.7272
a-025,IR02,413.0,-37,65.957,541.110130151301,0.8103
a-026,IR03,5870.0,-17,65.957,173.44006369061634,1.1716
a-027,IR04,444.0,-49,65.957,254.28719933215012,1.2028
a-011,IR05,417.0,-49,65.957,223.3001479974764,1.4268
a-023,IR06,742.0,-37,65.957,175.0415457057049,1.377
a-022,IR07,865.0,-37,65.957,0.0,0.594
a-021,IR08,855.0,-39,65.957,330.4707233065851,0.8375
a-020,IR09,1450.0,-39,65.957,216.46321733824632,1.008
a-004,IR10,1620.0,-41,65.957,153.7668976043866,1.2387

File: data/SIROF on Pt Foil/raw-data/intanimpedance_1k_20250102063605.csv
Channel Number,Channel Name,Impedance Magnitude at 1000 Hz (ohms),Impedance Phase at 1000 Hz (degrees),Temperature (C),Charge Injection Capacity @ 1000 us (uC/cm^2),Geometric Surface Area (mm^2)
a-024,IR01,567.0,-49,65.963,186.49570670185955,1.7272
a-025,IR02,462.0,-43,65.963,617.4509599166744,0.8103
a-026,IR03,437.0,-19,65.963,181.3863567210146,1.1716
a-027,IR04,604.0,-43,65.963,291.2541676260901,1.2028
a-011,IR05,532.0,-45,65.963,195.27829893684185,1.4268
a-023,IR06,691.0,-37,65.963,112.59420035126992,1.377
a-022,IR07,830.0,-37,65.963,0.0,0.594
a-021,IR08,771.0,-39,65.963,155.84957187053317,0.8375
a-020,IR09,1330.0,-40,65.963,96.5488885465022,1.008
a-004,IR10,1480.0,-43,65.963,92.25520349759137,1.2387

File: data/SIROF on Pt Foil/raw-data/intanimpedance_1k_20250103191636.csv
Channel Number,Channel Name,Impedance Magnitude at 1000 Hz (ohms),Impedance Phase at 1000 Hz (degrees),Temperature (C),Charge Injection Capacity @ 1000 us (uC/cm^2),Geometric Surface Area (mm^2)
a-024,IR01,953.0,-81,66.0598,195.5667006889692,1.7272
a-025,IR02,459.0,-82,66.0598,498.460711998301,0.8103
a-026,IR03,53300.0,-29,66.0598,469.0823856918625,1.1716
a-027,IR04,576.0,-24,66.0598,243.15059732419425,1.2028
a-011,IR05,545.0,-31,66.0598,338.9618511572435,1.4268
a-023,IR06,653.0,-39,66.0598,163.97594175372876,1.377
a-022,IR07,3030.0,-31,66.0598,0.0,0.594
a-021,IR08,779.0,-41,66.0598,327.3507173595646,0.8375
a-020,IR09,1190.0,-41,66.0598,180.991316603014,1.008
a-004,IR10,1350.0,-44,66.0598,136.2056714786064,1.2387

File: data/SIROF on Pt Foil/raw-data/intanimpedance_1k_20250105075709.csv
Channel Number,Channel Name,Impedance Magnitude at 1000 Hz (ohms),Impedance Phase at 1000 Hz (degrees),Temperature (C),Charge Injection Capacity @ 1000 us (uC/cm^2),Geometric Surface Area (mm^2)
a-024,IR01,1130.0,-71,66.2774,203.8330474528615,1.7272
a-025,IR02,557.0,-50,66.2774,1204.444697596777,0.8103
a-026,IR03,453.0,-53,66.2774,392.2971872784669,1.1716
a-027,IR04,720.0,-40,66.2774,254.2871993321185,1.2028
a-011,IR05,505.0,-44,66.2774,197.2676888572615,1.4268
a-023,IR06,686.0,-36,66.2774,122.02118821981584,1.377
a-022,IR07,1020.0,-36,66.2774,0.0,0.594
a-021,IR08,819.0,-41,66.2774,201.51630985345287,0.8375
a-020,IR09,1290.0,-36,66.2774,103.54983558108457,1.008
a-004,IR10,1460.0,-42,66.2774,86.46342758718556,1.2387

File: data/SIROF on Pt Foil/raw-data/intanimpedance_1k_20250105201040.csv
Channel Number,Channel Name,Impedance Magnitude at 1000 Hz (ohms),Impedance Phase at 1000 Hz (degrees),Temperature (C),Charge Injection Capacity @ 1000 us (uC/cm^2),Geometric Surface Area (mm^2)
a-024,IR01,812.0,-78,66.2296,177.08235488459482,1.7272
a-025,IR02,958.0,-54,66.2296,520.9371647728649,0.8103
a-026,IR03,11500.0,-67,66.2296,181.6248742568644,1.1716
a-027,IR04,690.0,-134,66.2296,291.2541676260901,1.2028
a-011,IR05,768.0,-97,66.2296,225.64178676579385,1.4268
a-023,IR06,570.0,-40,66.2296,145.13155689625552,1.377
a-022,IR07,920.0,-34,66.2296,0.0,0.594
a-021,IR08,748.0,-38,66.2296,197.7830869142431,0.8375
a-020,IR09,3170.0,-20,66.2296,147.8412518854253,1.008
a-004,IR10,1290.0,-41,66.2296,101.1915718091658,1.2387

File: data/SIROF on Pt Foil/raw-data/intanimpedance_1k_20250106212441.csv
Channel Number,Channel Name,Impedance Magnitude at 1000 Hz (ohms),Impedance Phase at 1000 Hz (degrees),Temperature (C),Charge Injection Capacity @ 1000 us (uC/cm^2),Geometric Surface Area (mm^2)
a-024,IR01,699.0,-122,66.0659,214.96185207988253,1.7272
a-025,IR02,600.0,-78,66.0659,488.4230911628269,0.8103
a-026,IR03,691.0,-44,66.0659,184.0034162463489,1.1716
a-027,IR04,474.0,-34,66.0659,243.15059732416057,1.2028
a-011,IR05,243.0,-53,66.0659,179.2041362058242,1.4268
a-023,IR06,689.0,-40,66.0659,135.56397794709386,1.377
a-022,IR07,2500.0,-33,66.0659,0.0,0.594
a-021,IR08,825.0,-42,66.0659,201.3636683146665,0.8375
a-020,IR09,1310.0,-39,66.0659,148.3661477411492,1.008
a-004,IR10,1510.0,-42,66.0659,93.94320001653082,1.2387

File: data/SIROF on Pt Foil/raw-data/intanimpedance_1k_20250107215105.csv
Channel Number,Channel Name,Impedance Magnitude at 1000 Hz (ohms),Impedance Phase at 1000 Hz (degrees),Temperature (C),Charge Injection Capacity @ 1000 us (uC/cm^2),Geometric Surface Area (mm^2)
a-024,IR01,1090.0,-66,66.0096,222.124737236001,1.7272
a-025,IR02,899.0,-61,66.0096,478.9857731033521,0.8103
a-026,IR03,311.0,-26,66.0096,1.845675283709127,1.1716
a-027,IR04,629.0,-27,66.0096,220.8812692683586,1.2028
a-011,IR05,604.0,-34,66.0096,199.14108879622708,1.4268
a-023,IR06,683.0,-41,66.0096,109.3292083276749,1.377
a-022,IR07,940.0,-39,66.0096,0.0,0.594
a-021,IR08,898.0,-42,66.0096,176.82828932264135,0.8375
a-020,IR09,1560.0,-43,66.0096,127.5946275946308,1.008
a-004,IR10,1600.0,-43,66.0096,86.14978304976431,1.2387

File: data/SIROF on Pt Foil/raw-data/intanimpedance_1k_20250109224353.csv
Channel Number,Channel Name,Impedance Magnitude at 1000 Hz (ohms),Impedance Phase at 1000 Hz (degrees),Temperature (C),Charge Injection Capacity @ 1000 us (uC/cm^2),Geometric Surface Area (mm^2)
a-024,IR01,512.0,-25,66.3049,193.73285352908607,1.7272
a-025,IR02,523.0,-26,66.3049,581.4560609081083,0.8103
a-026,IR03,509.0,-20,66.3049,36.8358851800319,1.1716
a-027,IR04,706.0,-51,66.3049,215.49697946436805,1.2028
a-011,IR05,628.0,-48,66.3049,192.4304236801111,1.4268
a-023,IR06,715.0,-38,66.3049,115.64717054914615,1.377
a-022,IR07,949.0,-34,66.3049,0.0,0.594
a-021,IR08,822.0,-37,66.3049,211.5067197947324,0.8375
a-020,IR09,1360.0,-38,66.3049,141.61897130649766,1.008
a-004,IR10,1540.0,-42,66.3049,101.74879170730942,1.2387

File: data/SIROF on Pt Foil/raw-data/intanimpedance_1k_20250111234746.csv
Channel Number,Channel Name,Impedance Magnitude at 1000 Hz (ohms),Impedance Phase at 1000 Hz (degrees),Temperature (C),Charge Injection Capacity @ 1000 us (uC/cm^2),Geometric Surface Area (mm^2)
a-024,IR01,353.0,-41,25.311,188.43303523710804,1.7272
a-025,IR02,600.0,-41,25.311,555.7454187590502,0.8103
a-026,IR03,521.0,-56,25.311,401.27667002932986,1.1716
a-027,IR04,463.0,-36,25.311,218.4288695908704,1.2028
a-011,IR05,604.0,-45,25.311,161.96006124517857,1.4268
a-023,IR06,1440.0,-45,25.311,121.64074124858791,1.377
a-022,IR07,852.0,-37,25.311,0.0,0.594
a-021,IR08,795.0,-42,25.311,189.49748299922348,0.8375
a-020,IR09,1320.0,-41,25.311,129.14023645730225,1.008
a-004,IR10,1480.0,-43,25.311,107.05660561050468,1.2387

File: data/SIROF on Pt Foil/raw-data/intanimpedance_1k_20250113001409.csv
Channel Number,Channel Name,Impedance Magnitude at 1000 Hz (ohms),Impedance Phase at 1000 Hz (degrees),Temperature (C),Charge Injection Capacity @ 1000 us (uC/cm^2),Geometric Surface Area (mm^2)
a-024,IR01,607.0,-28,26.096,188.43303523710804,1.7272
a-025,IR02,545.0,-28,26.096,507.6048589343229,0.8103
a-026,IR03,571.0,-29,26.096,469.71706454462407,1.1716
a-027,IR04,660.0,-37,26.096,228.32788154284967,1.2028
a-011,IR05,705.0,-46,26.096,187.66884813488687,1.4268
a-023,IR06,658.0,-38,26.096,130.42879628808245,1.377
a-022,IR07,874.0,-35,26.096,0.0,0.594
a-021,IR08,782.0,-39,26.096,209.510907003488,0.8375
a-020,IR09,1290.0,-41,26.096,147.89960856138163,1.008
a-004,IR10,1460.0,-43,26.096,116.95720261390854,1.2387

File: data/SIROF on Pt Foil/raw-data/intanimpedance_1k_20250113122722.csv
Channel Number,Channel Name,Impedance Magnitude at 1000 Hz (ohms),Impedance Phase at 1000 Hz (degrees),Temperature (C),Charge Injection Capacity @ 1000 us (uC/cm^2),Geometric Surface Area (mm^2)
a-024,IR01,615.0,-30,25.5715,208.2071471836381,1.7272
a-025,IR02,604.0,-43,25.5715,730.4736937048758,0.8103
a-026,IR03,436.0,-46,25.5715,439.6690671473206,1.1716
a-027,IR04,637.0,-33,25.5715,250.843569147306,1.2028
a-011,IR05,1680.0,-29,25.5715,183.3815647379178,1.4268
a-023,IR06,661.0,-38,25.5715,118.66153868955922,1.377
a-022,IR07,852.0,-35,25.5715,0.0,0.594
a-021,IR08,753.0,-39,25.5715,190.6777202231863,0.8375
a-020,IR09,1230.0,-41,25.5715,143.6231188490287,1.008
a-004,IR10,1400.0,-43,25.5715,113.5622219817342,1.2387

File: data/SIROF on Pt Foil/raw-data/intanimpedance_1k_20250114004034.csv
Channel Number,Channel Name,Impedance Magnitude at 1000 Hz (ohms),Impedance Phase at 1000 Hz (degrees),Temperature (C),Charge Injection Capacity @ 1000 us (uC/cm^2),Geometric Surface Area (mm^2)
a-024,IR01,1080.0,-41,22.6711,217.04891027558585,1.7272
a-025,IR02,616.0,-30,22.6711,552.976580373879,0.8103
a-026,IR03,575.0,-20,22.6711,420.31568834512143,1.1716
a-027,IR04,739.0,-51,22.6711,258.39608959762853,1.2028
a-011,IR05,681.0,-44,22.6711,307.9214379676043,1.4268
a-023,IR06,669.0,-38,22.6711,122.84153754743348,1.377
a-022,IR07,865.0,-33,22.6711,0.0,0.594
a-021,IR08,763.0,-38,22.6711,211.54331688590804,0.8375
a-020,IR09,1230.0,-40,22.6711,143.9362720612728,1.008
a-004,IR10,1410.0,-42,22.6711,112.28808487446383,1.2387

File: data/SIROF on Pt Foil/raw-data/intanimpedance_1k_20250114180738.csv
Channel Number,Channel Name,Impedance Magnitude at 1000 Hz (ohms),Impedance Phase at 1000 Hz (degrees),Temperature (C),Charge Injection Capacity @ 1000 us (uC/cm^2),Geometric Surface Area (mm^2)
a-024,IR01,236.0,-117,65.343,259.42387857629683,1.7272
a-025,IR02,266.0,-68,65.343,481.5405500337071,0.8103
a-026,IR03,352.0,-46,65.343,119.43843114889144,1.1716
a-027,IR04,261.0,-25,65.343,-14.97854533733815,1.2028
a-011,IR05,1450.0,-29,65.343,292.2534198816926,1.4268
a-023,IR06,387.0,-33,65.343,221.21110552485104,1.377
a-022,IR07,497.0,-33,65.343,0.0,0.594
a-021,IR08,483.0,-35,65.343,321.47008547004407,0.8375
a-020,IR09,745.0,-34,65.343,267.9020824854167,1.008
a-004,IR10,813.0,-37,65.343,218.6168087717832,1.2387

File: data/SIROF on Pt Foil/raw-data/intanimpedance_1k_20250115092733.csv
Channel Number,Channel Name,Impedance Magnitude at 1000 Hz (ohms),Impedance Phase at 1000 Hz (degrees),Temperature (C),Charge Injection Capacity @ 1000 us (uC/cm^2),Geometric Surface Area (mm^2)
a-024,IR01,659.0,-118,65.4897,251.0733245448638,1.7272
a-025,IR02,749.0,-90,65.4897,596.8824461975269,0.8103
a-026,IR03,578.0,-53,65.4897,1003.7227197495074,1.1716
a-027,IR04,304.0,-32,65.4897,293.0567740130681,1.2028
a-011,IR05,470.0,-45,65.4897,208.8732562314101,1.4268
a-023,IR06,566.0,-37,65.4897,125.94636042932292,1.377
a-022,IR07,745.0,-38,65.4897,0.0,0.594
a-021,IR08,706.0,-37,65.4897,238.262732140789,0.8375
a-020,IR09,1110.0,-37,65.4897,159.1934787110092,1.008
a-004,IR10,1200.0,-39,65.4897,128.76270953287693,1.2387

File: data/SIROF on Pt Foil/raw-data/intanimpedance_1k_20250121121930.csv
Channel Number,Channel Name,Impedance Magnitude at 1000 Hz (ohms),Impedance Phase at 1000 Hz (degrees),Temperature (C),Charge Injection Capacity @ 1000 us (uC/cm^2),Geometric Surface Area (mm^2)
a-024,IR01,976.0,-62,66.3773,232.5008875063241,1.7272
a-025,IR02,388.0,52,66.3773,596.8824461975269,0.8103
a-026,IR03,409.0,59,66.3773,278.77721459155646,1.1716
a-027,IR04,1250.0,-38,66.3773,296.6776616251404,1.2028
a-011,IR05,1500.0,-42,66.3773,228.105928274144,1.4268
a-023,IR06,980.0,-43,66.3773,255.59128176549407,1.377
a-022,IR07,1670.0,-29,66.3773,0.0,0.594
a-021,IR08,1390.0,-30,66.3773,214.6420647417965,0.8375
a-020,IR09,704.0,-33,66.3773,230.46766451940456,1.008
a-004,IR10,822.0,-36,66.3773,203.93588812094657,1.2387

File: data/SIROF on Pt Foil/raw-data/intanimpedance_1k_20250122155855.csv
Channel Number,Channel Name,Impedance Magnitude at 1000 Hz (ohms),Impedance Phase at 1000 Hz (degrees),Temperature (C),Charge Injection Capacity @ 1000 us (uC/cm^2),Geometric Surface Area (mm^2)
a-024,IR01,1260.0,-55,65.7149,272.19531415379254,1.7272
a-025,IR02,409.0,73,65.7149,349.9454449520717,0.8103
a-026,IR03,512.0,81,65.7149,1003.7227197495074,1.1716
a-027,IR04,496.0,62,65.7149,296.02063510930515,1.2028
a-011,IR05,363.0,37,65.7149,202.89699565175545,1.4268
a-023,IR06,1220.0,-35,65.7149,181.8250377073905,1.377
a-022,IR07,1940.0,-31,65.7149,0.0,0.594
a-021,IR08,1660.0,-34,65.7149,177.80856006197692,0.8375
a-020,IR09,1060.0,-39,65.7149,200.72272498744223,1.008
a-004,IR10,1190.0,-39,65.7149,146.4228626786236,1.2387

File: data/SIROF on Pt Foil/raw-data/intanimpedance_1k_20250123162518.csv
Channel Number,Channel Name,Impedance Magnitude at 1000 Hz (ohms),Impedance Phase at 1000 Hz (degrees),Temperature (C),Charge Injection Capacity @ 1000 us (uC/cm^2),Geometric Surface Area (mm^2)
a-024,IR01,76.0,-53,66.4359,250.1023298900435,1.7272
a-025,IR02,365.0,-57,66.4359,596.8824461975269,0.8103
a-026,IR03,260.0,-35,66.4359,469.71706454462407,1.1716
a-027,IR04,367.0,-29,66.4359,329.0068899063877,1.2028
a-011,IR05,634.0,-41,66.4359,234.91799514652263,1.4268
a-023,IR06,584.0,-36,66.4359,162.67107982797225,1.377
a-022,IR07,1960.0,-32,66.4359,0.0,0.594
a-021,IR08,1570.0,-35,66.4359,190.07577497129725,0.8375
a-020,IR09,1130.0,-38,66.4359,182.9391876147669,1.008
a-004,IR10,1250.0,-39,66.4359,136.70466962990923,1.2387

File: data/SIROF on Pt Foil/raw-data/intanimpedance_1k_20250124043829.csv
Channel Number,Channel Name,Impedance Magnitude at 1000 Hz (ohms),Impedance Phase at 1000 Hz (degrees),Temperature (C),Charge Injection Capacity @ 1000 us (uC/cm^2),Geometric Surface Area (mm^2)
a-024,IR01,374.0,-45,66.6828,263.2301776231704,1.7272
a-025,IR02,566.0,-54,66.6828,596.8824461975269,0.8103
a-026,IR03,487.0,-38,66.6828,410.3527063581152,1.1716
a-027,IR04,546.0,-44,66.6828,327.1670132328355,1.2028
a-011,IR05,577.0,-37,66.6828,228.105928274144,1.4268
a-023,IR06,572.0,-36,66.6828,160.80115785252195,1.377
a-022,IR07,1790.0,-32,66.6828,0.0,0.594
a-021,IR08,1500.0,-34,66.6828,174.11457302349498,0.8375
a-020,IR09,1050.0,-39,66.6828,200.34340659342607,1.008
a-004,IR10,1220.0,-39,66.6828,143.25292204807226,1.2387

File: data/SIROF on Pt Foil/raw-data/intanimpedance_1k_20250124170131.csv
Channel Number,Channel Name,Impedance Magnitude at 1000 Hz (ohms),Impedance Phase at 1000 Hz (degrees),Temperature (C),Charge Injection Capacity @ 1000 us (uC/cm^2),Geometric Surface Area (mm^2)
a-024,IR01,161.0,-76,66.3322,263.2301776231704,1.7272
a-025,IR02,319.0,-52,66.3322,638.0194736359139,0.8103
a-026,IR03,183.0,-54,66.3322,439.6690671471612,1.1716
a-027,IR04,324.0,-38,66.3322,311.6784817326425,1.2028
a-011,IR05,395.0,-35,66.3322,277.9691160932006,1.4268
a-023,IR06,542.0,-36,66.3322,159.4817861146132,1.377
a-022,IR07,1780.0,-32,66.3322,0.0,0.594
a-021,IR08,1450.0,-35,66.3322,166.11352065903657,0.8375
a-020,IR09,1030.0,-38,66.3322,186.31854256854663,1.008
a-004,IR10,1150.0,-39,66.3322,-32.69970792371672,1.2387

File: data/SIROF on Pt Foil/raw-data/intanimpedance_1k_20250125172755.csv
Channel Number,Channel Name,Impedance Magnitude at 1000 Hz (ohms),Impedance Phase at 1000 Hz (degrees),Temperature (C),Charge Injection Capacity @ 1000 us (uC/cm^2),Geometric Surface Area (mm^2)
a-024,IR01,320.0,-51,66.4112,260.7228536478292,1.7272
a-025,IR02,482.0,-49,66.4112,490.7963812072786,0.8103
a-026,IR03,493.0,-49,66.4112,469.71706454462407,1.1716
a-027,IR04,515.0,-46,66.4112,327.72368349811205,1.2028
a-011,IR05,562.0,-38,66.4112,292.2534198818885,1.4268
a-023,IR06,581.0,-36,66.4112,174.2779732976242,1.377
a-022,IR07,1890.0,-32,66.4112,0.0,0.594
a-021,IR08,1550.0,-34,66.4112,164.03032401119802,0.8375
a-020,IR09,1100.0,-39,66.4112,209.02732888024565,1.008
a-004,IR10,1240.0,-40,66.4112,14.20016435758555,1.2387

File: data/SIROF on Pt Foil/raw-data/intanimpedance_1k_20250127060731.csv
Channel Number,Channel Name,Impedance Magnitude at 1000 Hz (ohms),Impedance Phase at 1000 Hz (degrees),Temperature (C),Charge Injection Capacity @ 1000 us (uC/cm^2),Geometric Surface Area (mm^2)
a-024,IR01,258.0,-56,66.5523,260.7228536478292,1.7272
a-025,IR02,460.0,-53,66.5523,602.0245746272741,0.8103
a-026,IR03,506.0,-42,66.5523,469.71706454462407,1.1716
a-027,IR04,523.0,-48,66.5523,308.8723211731761,1.2028
a-011,IR05,646.0,-47,66.5523,245.3528937513915,1.4268
a-023,IR06,568.0,-35,66.5523,173.92849222918306,1.377
a-022,IR07,1780.0,-32,66.5523,0.0,0.594
a-021,IR08,1500.0,-35,66.5523,176.34712788418014,0.8375
a-020,IR09,1060.0,-38,66.5523,192.2438672438716,1.008
a-004,IR10,1200.0,-38,66.5523,101.34280562959212,1.2387

File: data/SIROF on Pt Foil/raw-data/intanimpedance_1k_20250128184708.csv
Channel Number,Channel Name,Impedance Magnitude at 1000 Hz (ohms),Impedance Phase at 1000 Hz (degrees),Temperature (C),Charge Injection Capacity @ 1000 us (uC/cm^2),Geometric Surface Area (mm^2)
a-024,IR01,114.0,-51,66.5293,238.13815261382945,1.7272
a-025,IR02,589.0,-36,66.5293,251.2113215199549,0.8103
a-026,IR03,595.0,-51,66.5293,343.7114268456531,1.1716
a-027,IR04,484.0,-44,66.5293,278.2454769485137,1.2028
a-011,IR05,588.0,-39,66.5293,192.4797992114046,1.4268
a-023,IR06,585.0,-35,66.5293,161.55590514858005,1.377
a-022,IR07,1770.0,-33,66.5293,0.0,0.594
a-021,IR08,1500.0,-35,66.5293,185.9137543054225,0.8375
a-020,IR09,1070.0,-38,66.5293,207.6338444982452,1.008
a-004,IR10,1240.0,-40,66.5293,162.31602464561357,1.2387

File: data/SIROF on Pt Foil/raw-data/intanimpedance_1k_20250130193955.csv
Channel Number,Channel Name,Impedance Magnitude at 1000 Hz (ohms),Impedance Phase at 1000 Hz (degrees),Temperature (C),Charge Injection Capacity @ 1000 us (uC/cm^2),Geometric Surface Area (mm^2)
a-024,IR01,222.0,-50,66.5375,222.68144083803352,1.7272
a-025,IR02,234.0,-36,66.5375,596.8824461975269,0.8103
a-026,IR03,683.0,-115,66.5375,350.11292906474074,1.1716
a-027,IR04,817.0,-22,66.5375,292.07780912140066,1.2028
a-011,IR05,779.0,-33,66.5375,251.5635685512364,1.4268
a-023,IR06,567.0,-34,66.5375,185.04929723920304,1.377
a-022,IR07,1710.0,-32,66.5375,0.0,0.594
a-021,IR08,1380.0,-34,66.5375,191.84845005743352,0.8375
a-020,IR09,1010.0,-36,66.5375,213.98778998779173,1.008
a-004,IR10,1190.0,-38,66.5375,183.4373550398683,1.2387

File: data/SIROF on Pt Foil/raw-data/intanimpedance_1k_20250203134404.csv
Channel Number,Channel Name,Impedance Magnitude at 1000 Hz (ohms),Impedance Phase at 1000 Hz (degrees),Temperature (C),Charge Injection Capacity @ 1000 us (uC/cm^2),Geometric Surface Area (mm^2)
a-024,IR01,1370.0,-99,66.5002,270.372382750818,1.7272
a-025,IR02,1170.0,-55,66.5002,1389.5613210698502,0.8103
a-026,IR03,395.0,-43,66.5002,438.93256543615433,1.1716
a-027,IR04,1130.0,-32,66.5002,211.3945665241923,1.2028
a-011,IR05,1110.0,-30,66.5002,243.28243945569864,1.4268
a-023,IR06,542.0,-39,66.5002,188.2380872577304,1.377
a-022,IR07,1520.0,-34,66.5002,0.0,0.594
a-021,IR08,1220.0,-35,66.5002,228.56946039038195,0.8375
a-020,IR09,934.0,-41,66.5002,323.77289377277555,1.008
a-004,IR10,1060.0,-41,66.5002,256.5705606591381,1.2387

File: data/SIROF on Pt Foil/raw-data/intanimpedance_1k_20250210105452.csv
Channel Number,Channel Name,Impedance Magnitude at 1000 Hz (ohms),Impedance Phase at 1000 Hz (degrees),Temperature (C),Charge Injection Capacity @ 1000 us (uC/cm^2),Geometric Surface Area (mm^2)
a-024,IR01,495.0,-40,66.3938,134.97531879886475,1.7272
a-025,IR02,383.0,-43,66.3938,297.8026087929019,0.8103
a-026,IR03,359.0,-41,66.3938,282.0330012405254,1.1716
a-027,IR04,687.0,-44,66.3938,168.2648991278494,1.2028
a-011,IR05,703.0,-43,66.3938,131.2873073432467,1.4268
a-023,IR06,985.0,-30,66.3938,213.3400368695028,1.377
a-022,IR07,1400.0,-32,66.3938,0.0,0.594
a-021,IR08,1150.0,-33,66.3938,239.55417158813373,0.8375
a-020,IR09,834.0,-37,66.3938,243.56527867561965,1.008
a-004,IR10,966.0,-37,66.3938,215.1925807489776,1.2387

File: data/SIROF on Pt Foil/raw-data/intanimpedance_1k_20250211112117.csv
Channel Number,Channel Name,Impedance Magnitude at 1000 Hz (ohms),Impedance Phase at 1000 Hz (degrees),Temperature (C),Charge Injection Capacity @ 1000 us (uC/cm^2),Geometric Surface Area (mm^2)
a-024,IR01,565.0,-41,66.3155,136.52782522493433,1.7272
a-025,IR02,439.0,-43,66.3155,306.5417044985637,0.8103
a-026,IR03,438.0,-42,66.3155,222.3806559154992,1.1716
a-027,IR04,809.0,-44,66.3155,108.56932115661724,1.2028
a-011,IR05,805.0,-43,66.3155,129.7661230529218,1.4268
a-023,IR06,860.0,-40,66.3155,259.02473017798206,1.377
a-022,IR07,1360.0,-31,66.3155,0.0,0.594
a-021,IR08,1060.0,-31,66.3155,328.27212773347014,0.8375
a-020,IR09,597.0,-35,66.3155,314.6481990231466,1.008
a-004,IR10,713.0,-36,66.3155,260.3600794632168,1.2387

File: data/SIROF on Pt Foil/raw-data/intanimpedance_1k_20250211233429.csv
Channel Number,Channel Name,Impedance Magnitude at 1000 Hz (ohms),Impedance Phase at 1000 Hz (degrees),Temperature (C),Charge Injection Capacity @ 1000 us (uC/cm^2),Geometric Surface Area (mm^2)
a-024,IR01,533.0,-42,66.2799,132.6402270642675,1.7272
a-025,IR02,913.0,-47,66.2799,279.18052341866144,0.8103
a-026,IR03,435.0,-41,66.2799,201.70577530930663,1.1716
a-027,IR04,797.0,-44,66.2799,141.25612988910876,1.2028
a-011,IR05,795.0,-43,66.2799,139.15961674830297,1.4268
a-023,IR06,906.0,-30,66.2799,200.2720754446952,1.377
a-022,IR07,1340.0,-31,66.2799,0.0,0.594
a-021,IR08,1040.0,-31,66.2799,324.4198146229765,0.8375
a-020,IR09,608.0,-34,66.2799,322.8785103785049,1.008
a-004,IR10,725.0,-36,66.2799,147.26818804915845,1.2387

File: data/SIROF on Pt Foil/raw-data/intanimpedance_1k_20250213095122.csv
Channel Number,Channel Name,Impedance Magnitude at 1000 Hz (ohms),Impedance Phase at 1000 Hz (degrees),Temperature (C),Charge Injection Capacity @ 1000 us (uC/cm^2),Geometric Surface Area (mm^2)
a-024,IR01,505.0,-42,66.5369,131.10937894237998,1.7272
a-025,IR02,414.0,-45,66.5369,300.0757309197531,0.8103
a-026,IR03,426.0,-42,66.5369,199.04002676975105,1.1716
a-027,IR04,772.0,-44,66.5369,162.32801709163758,1.2028
a-011,IR05,783.0,-44,66.5369,144.56246571265112,1.4268
a-023,IR06,505.0,-35,66.5369,181.94062253337583,1.377
a-022,IR07,1460.0,-32,66.5369,0.0,0.594
a-021,IR08,1170.0,-33,66.5369,258.8610792193422,0.8375
a-020,IR09,913.0,-37,66.5369,142.94443015179192,1.008
a-004,IR10,1070.0,-38,66.5369,184.4081230348953,1.2387
