Repository: brianna-thielen/Lifetime-Testing

# Lifetime-Testing
Electrode testing (EIS and VT), IDE testing (EIS), and humidity sensor monitoring (I2C and resistive) plus data analysis for accelerated lifetime testing

Note: Automatic Windows update is disabled on this machine to prevent unwanted restarts. Check for updates periodically.

Instructions for starting testing:
1. Ensure all hardware is connected and turned on
2. Open Visual Studio Code to Lifetime-Testing repository
3. Open Intan RHX software
4. Select the RHS 128ch Stim/Recording Controller
5. Select the 30 kHz sample rate and +/- 2.550 mA stimulation range
6. Click Network -> Remote TCP Control
7. In the "Commands" tab, click "Connect"
8. In the "Data Output" tab, under "Waveform Output", click "Connect"
9. In Visual Studio Code, run the program run_lifetime_testing.py

Instructions for adding new samples:
1. Pause testing by pressing "ctrl-c"
    Note: if "CONTINUOUS_TESTING" is set to "True" in "run_lifetime_testing.py", you will need to re-connect the Intan and run "pause_lifetime_testing.py"
    For IDEs:
        2. Connect each sample via a Seriemas3 custom PCB (tapeout package under equipment/Seriemas3_RevX01_Tapeout_12142024_TIME.zip) connected to the switcher
        3. Create a new .json file for the sample group, following "LCP Pt Grids.json" as a template, and save it in test_information/samples
    For Stimulating Electrodes:
        2. Connect each sample to an Intan channel, with return electrodes connected to Intan ground
        3. Create a new .json file for the sample group, following "LCP IDEs 25um.json" as a template, and save it in test_information/samples
    For Recording Electrodes:
        2. Connect either as IDEs (to measure with the LCR meter) or as stimulating electrodes with zero stimulation amplitude (to measure with the Intan)
        3. Create a new .json file for the sample group (according to the appropriate connection protocol), and save it in test_information/samples
    Humidity Sensors (capacitive, I2C):
        2. Replicate the I2C scanner hardware on the existing Arduino UNO, connect to a new Arduino Uno, connect the sensors to the Arduino, connect to the computer
            - The hardware is not documented, so this will require reverse engineering
            - The code that's used to program the arduino is saved under support_functions as i2c_RH_Temp_muxed2_fast.ino
            - You need to determine the port for the new Arduino and enter it in the json file
        3. Create a new .json file for the sample group, following "LCP Encapsulation Capacitive.json" as a template, and save it in test_information/samples
    Humidity Sensors (resistive, impedance):
        2. Connect each sample via a Seriemas3 custom PCB (tapeout package under equipment/Seriemas3_RevX01_Tapeout_12142024_TIME.zip) connected to the switcher
        3. Create a new .json file for the sample group, following "LCP Encapsulation Resistive.json" as a template, and save it in test_information/samples
4. Re-start testing by running the program run_lifetime_testing.py

Instructions for removing samples from test:
1. Pause testing by pressing "ctrl-c"
    Note: if "CONTINUOUS_TESTING" is set to "True" in "run_lifetime_testing.py", you will need to re-connect the Intan and run "pause_lifetime_testing.py"
2. Disconnect samples
3. Open the sample group information under test_information/samples/[group].json
4. To remove a single device from a group, add the name of the sample to the "broken devices" list
   To remove the whole group, list the current date and time in the format "YYYY-MM-DD HH:MM" (24 hour format) under "end_date"
5. Re-connect the Intan, and run "run_lifetime_testing.py"

Instructions for setting up slack webhook:
1. Go to https://api.slack.com/apps
2. Click “Create New App” → From scratch.
3. Give it a name and select your workspace.
4. Go to “Incoming Webhooks” in the left menu.
5. Toggle Activate Incoming Webhooks to ON.
6. Click “Add New Webhook to Workspace” and select the desired channel.
7. Copy the Webhook URL, and save it into a new file under test_information/slack.json, with the key "webhook" (example below)
    slack.json:
    {
        "webhook": "[webhook url]"
    }

Instructions for setting up Github upload:
1. Sync the Github repository to your computer
2. Save the directory under test_information/github.json, with the key "path" (example below)
    github.json:
    {
        "path": "C:/Repo-Directory"
    }
3. If push fails, ensure you're logged in by testing a push on the command line

Note: slack.json and github.json are automatically added to .gitignore for privacy

File: data/SIROF vs Pt/intanimpedance_1k_20241214000003.csv
Channel Number,Channel Name,Impedance Magnitude at 1000 Hz (ohms),Impedance Phase at 1000 Hz (degrees),Charge Injection Capacity @ 1000 us (uC/cm^2),Geometric Surface Area (mm^2),Temperature (C)
A-024,IR01,537.0,-24,,,65.2242
A-025,IR02,494.0,-25,,,65.2242
A-026,IR03,502.0,-15,,,65.2242
A-027,IR04,617.0,-24,,,65.2242
A-011,IR05,972.0,-47,,,65.2242
A-023,IR06,88000.0,-24,,,65.2242
A-022,IR07,150000.0,-26,,,65.2242
A-021,IR08,703.0,-24,,,65.2242
A-020,IR09,533.0,-27,,,65.2242
A-004,IR10,447.0,-72,,,65.2242
A-028,PT01,34000.0,-37,,,65.2242
A-029,PT02,685.0,-36,,,65.2242
A-030,PT03,861.0,-24,,,65.2242
A-031,PT04,1560.0,-27,,,65.2242
A-015,PT05,2140.0,-34,,,65.2242
A-019,PT06,1060.0,-42,,,65.2242
A-018,PT07,916.0,-34,,,65.2242
A-017,PT08,601.0,-60,,,65.2242
A-016,PT09,757.0,-53,,,65.2242
A-000,PT10,153.0,51,,,65.2242

File: data/SIROF vs Pt/intanimpedance_1k_20241214180003.csv
Channel Number,Channel Name,Impedance Magnitude at 1000 Hz (ohms),Impedance Phase at 1000 Hz (degrees),Charge Injection Capacity @ 1000 us (uC/cm^2),Geometric Surface Area (mm^2),Temperature (C)
A-024,IR01,517.0,-28,,,65.4507
A-025,IR02,424.0,-34,,,65.4507
A-026,IR03,403.0,-23,,,65.4507
A-027,IR04,638.0,-29,,,65.4507
A-011,IR05,319000.0,-23,,,65.4507
A-023,IR06,1380.0,-15,,,65.4507
A-022,IR07,529000.0,-42,,,65.4507
A-021,IR08,673.0,-32,,,65.4507
A-020,IR09,747.0,-27,,,65.4507
A-004,IR10,920.0,-50,,,65.4507
A-028,PT01,34200.0,-35,,,65.4507
A-029,PT02,640.0,-36,,,65.4507
A-030,PT03,319.0,-38,,,65.4507
A-031,PT04,425.0,-50,,,65.4507
A-015,PT05,2000.0,-37,,,65.4507
A-019,PT06,448.0,-61,,,65.4507
A-018,PT07,1270.0,-35,,,65.4507
A-017,PT08,382.0,-46,,,65.4507
A-016,PT09,797.0,-53,,,65.4507
A-000,PT10,111.0,132,,,65.4507

File: data/SIROF vs Pt/intanimpedance_1k_20241215060005.csv
Channel Number,Channel Name,Impedance Magnitude at 1000 Hz (ohms),Impedance Phase at 1000 Hz (degrees),Charge Injection Capacity @ 1000 us (uC/cm^2),Geometric Surface Area (mm^2),Temperature (C)
A-024,IR01,717.0,-44,,,65.4346
A-025,IR02,418.0,-31,,,65.4346
A-026,IR03,379.0,-10,,,65.4346
A-027,IR04,527.0,-38,,,65.4346
A-011,IR05,318000.0,-21,,,65.4346
A-023,IR06,105000.0,-19,,,65.4346
A-022,IR07,11300.0,-14,,,65.4346
A-021,IR08,808.0,-25,,,65.4346
A-020,IR09,636.0,-36,,,65.4346
A-004,IR10,435.0,-73,,,65.4346
A-028,PT01,39500.0,-39,,,65.4346
A-029,PT02,608.0,-37,,,65.4346
A-030,PT03,326.0,-35,,,65.4346
A-031,PT04,438.0,-47,,,65.4346
A-015,PT05,2030.0,-37,,,65.4346
A-019,PT06,1050.0,-45,,,65.4346
A-018,PT07,510.0,-49,,,65.4346
A-017,PT08,1520.0,-36,,,65.4346
A-016,PT09,1540.0,-42,,,65.4346
A-000,PT10,2740.0,121,,,65.4346

File: data/SIROF vs Pt/intanimpedance_1k_20241217000004.csv
Channel Number,Channel Name,Impedance Magnitude at 1000 Hz (ohms),Impedance Phase at 1000 Hz (degrees),Charge Injection Capacity @ 1000 us (uC/cm^2),Geometric Surface Area (mm^2),Temperature (C)
A-024,IR01,598.0,-50,,,65.52
A-025,IR02,656.0,-62,,,65.52
A-026,IR03,331.0,-26,,,65.52
A-027,IR04,579.0,-33,,,65.52
A-011,IR05,146000.0,-22,,,65.52
A-023,IR06,585.0,-57,,,65.52
A-022,IR07,338000.0,-44,,,65.52
A-021,IR08,338000.0,-42,,,65.52
A-020,IR09,857.0,-31,,,65.52
A-004,IR10,1090.0,-52,,,65.52
A-028,PT01,23400.0,-37,,,65.52
A-029,PT02,1160.0,-75,,,65.52
A-030,PT03,789.0,-35,,,65.52
A-031,PT04,588.0,-47,,,65.52
A-015,PT05,1920.0,-42,,,65.52
A-019,PT06,1110.0,-72,,,65.52
A-018,PT07,381.0,-70,,,65.52
A-017,PT08,690.0,-67,,,65.52
A-016,PT09,685.0,-59,,,65.52
A-000,PT10,727.0,-59,,,65.52

File: data/SIROF vs Pt/intanimpedance_1k_20241219062315.csv
Channel Number,Channel Name,Impedance Magnitude at 1000 Hz (ohms),Impedance Phase at 1000 Hz (degrees),Charge Injection Capacity @ 1000 us (uC/cm^2),Geometric Surface Area (mm^2),Temperature (C)
a-024,IR01,569.0,-43,164.096573535188,1.7272,65.6215
a-025,IR02,411.0,-46,658.5879873549527,0.8103,65.6215
a-026,IR03,251.0,-13,469.71706454462407,1.1716,65.6215
a-027,IR04,545.0,-33,220.2573647428256,1.2028,65.6215
a-011,IR05,555.0,-56,72.60250508634202,1.4268,65.6215
a-023,IR06,692.0,-28,169.313065240667,1.377,65.6215
a-022,IR07,59500.0,-29,0.0,0.594,65.6215
a-021,IR08,77200.0,-30,281.8638993111914,0.8375,65.6215
a-020,IR09,476.0,-36,252.8205128205464,1.008,65.6215
a-004,IR10,569.0,-43,124.59717466567317,1.2387,65.6215
a-028,PT01,1160.0,-30,30.66181170394029,3.2472,65.6215
a-029,PT02,465.0,-49,38.77705917248914,2.1784,65.6215
a-030,PT03,427.0,-42,51.69287536308861,2.0868,65.6215
a-031,PT04,595.0,-44,44.8016460727551,2.3458,65.6215
a-015,PT05,1920.0,-42,29.763533825442117,2.0832,65.6215
a-019,PT06,738.0,-57,41.28301238899069,2.6302,65.6215
a-018,PT07,387.0,-67,41.830435878055226,2.1168,65.6215
a-017,PT08,686.0,-65,52.06399895045426,1.7199,65.6215
a-016,PT09,709.0,-57,80.59995813939227,1.607,65.6215
a-000,PT10,790.0,-56,26.428718963343915,2.8304,65.6215

File: data/SIROF vs Pt/intanimpedance_1k_20241221092014.csv
Channel Number,Channel Name,Impedance Magnitude at 1000 Hz (ohms),Impedance Phase at 1000 Hz (degrees),Charge Injection Capacity @ 1000 us (uC/cm^2),Geometric Surface Area (mm^2),Temperature (C)
a-024,IR01,994.0,-97,193.52570800281487,1.7272,65.6232
a-025,IR02,174.0,-25,589.0726661673406,0.8103,65.6232
a-026,IR03,750.0,-82,393.8532447414472,1.1716,65.6232
a-027,IR04,677.0,-35,276.5758102889416,1.2028,65.6232
a-011,IR05,466.0,-39,197.26768885728995,1.4268,65.6232
a-023,IR06,954.0,-37,82.69091112229185,1.377,65.6232
a-022,IR07,983.0,-42,0.0,0.594,65.6232
a-021,IR08,70800.0,-32,108.18720009501834,0.8375,65.6232
a-020,IR09,1790.0,-44,23.88474620617472,1.008,65.6232
a-004,IR10,2020.0,-46,64.42292855160912,1.2387,65.6232
a-028,PT01,1600.0,-54,29.19396693833593,3.2472,65.6232
a-029,PT02,1280.0,-62,35.99143236490588,2.1784,65.6232
a-030,PT03,1140.0,-43,40.14924920328111,2.0868,65.6232
a-031,PT04,647.0,-56,33.67857665964734,2.3458,65.6232
a-015,PT05,2020.0,-45,26.8337173579137,2.0832,65.6232
a-019,PT06,1320.0,-73,37.02873790028972,2.6302,65.6232
a-018,PT07,385.0,-51,33.26739445701445,2.1168,65.6232
a-017,PT08,656.0,-57,49.14201251197451,1.7199,65.6232
a-016,PT09,1530.0,-52,90.37046631392164,1.607,65.6232
a-000,PT10,501.0,98,30.819237291820624,2.8304,65.6232

File: data/SIROF vs Pt/intanimpedance_1k_20241223172400.csv
Channel Number,Channel Name,Impedance Magnitude at 1000 Hz (ohms),Impedance Phase at 1000 Hz (degrees),Charge Injection Capacity @ 1000 us (uC/cm^2),Geometric Surface Area (mm^2),Temperature (C)
a-024,IR01,335.0,-51,233.88100742134387,1.7272,66.3903
a-025,IR02,337.0,-64,1451.2668622277374,0.8103,66.3903
a-026,IR03,340.0,-37,358.07625855421986,1.1716,66.3903
a-027,IR04,388.0,-37,360.5369522396813,1.2028,66.3903
a-011,IR05,320.0,-32,193.17030040330383,1.4268,66.3903
a-023,IR06,951.0,-38,90.9486180728065,1.377,66.3903
a-022,IR07,1040.0,-39,0.0,0.594,66.3903
a-021,IR08,1300.0,-37,172.25312352269515,0.8375,66.3903
a-020,IR09,1870.0,-41,68.31950729015098,1.008,66.3903
a-004,IR10,2040.0,-44,65.4289181098726,1.2387,66.3903
a-028,PT01,21500.0,-33,2.8549823746247998,3.2472,66.3903
a-029,PT02,513.0,-49,30.172109381617048,2.1784,66.3903
a-030,PT03,661.0,-31,41.98103895792556,2.0868,66.3903
a-031,PT04,788.0,-41,36.83506364893955,2.3458,66.3903
a-015,PT05,1240.0,-39,30.387160538125723,2.0832,66.3903
a-019,PT06,361.0,-70,40.46145519618594,2.6302,66.3903
a-018,PT07,349.0,-66,58.74449624449576,2.1168,66.3903
a-017,PT08,719.0,-68,62.272298102252975,1.7199,66.3903
a-016,PT09,586.0,-59,86.76800151427419,1.607,66.3903
a-000,PT10,701.0,-62,30.06298455808984,2.8304,66.3903

File: data/SIROF vs Pt/intanimpedance_1k_20241224053731.csv
Channel Number,Channel Name,Impedance Magnitude at 1000 Hz (ohms),Impedance Phase at 1000 Hz (degrees),Charge Injection Capacity @ 1000 us (uC/cm^2),Geometric Surface Area (mm^2),Temperature (C)
a-024,IR01,432.0,-40,231.7742663388557,1.7272,67.0925
a-025,IR02,581.0,-41,632.8773452060734,0.8103,67.0925
a-026,IR03,350.0,-38,961.0460382919936,1.1716,67.0925
a-027,IR04,567.0,-36,251.2833303488816,1.2028,67.0925
a-011,IR05,537.0,-44,234.84759110341307,1.4268,67.0925
a-023,IR06,1070.0,-39,76.97170569227094,1.377,67.0925
a-022,IR07,1130.0,-39,0.0,0.594,67.0925
a-021,IR08,23200.0,-26,147.47344864026402,0.8375,67.0925
a-020,IR09,2100.0,-41,75.15123765124476,1.008,67.0925
a-004,IR10,2340.0,-43,54.54651466460436,1.2387,67.0925
a-028,PT01,30600.0,-34,2.014201497367048,3.2472,67.0925
a-029,PT02,726.0,-39,22.137207192386352,2.1784,67.0925
a-030,PT03,1070.0,-25,40.88873652703209,2.0868,67.0925
a-031,PT04,1290.0,-33,31.873659633913384,2.3458,67.0925
a-015,PT05,1720.0,-33,31.96103627555668,2.0832,67.0925
a-019,PT06,379.0,-76,41.68652247080564,2.6302,67.0925
a-018,PT07,360.0,-69,44.95620198903948,2.1168,67.0925
a-017,PT08,799.0,-68,55.63114134542652,1.7199,67.0925
a-016,PT09,666.0,-59,81.27742409011988,1.607,67.0925
a-000,PT10,726.0,-61,29.54328724373529,2.8304,67.0925

File: data/SIROF vs Pt/intanimpedance_1k_20241225060432.csv
Channel Number,Channel Name,Impedance Magnitude at 1000 Hz (ohms),Impedance Phase at 1000 Hz (degrees),Charge Injection Capacity @ 1000 us (uC/cm^2),Geometric Surface Area (mm^2),Temperature (C)
a-024,IR01,660.0,-50,219.47068517935017,1.7272,67.1894
a-025,IR02,529.0,-59,441.54771852732273,0.8103,67.1894
a-026,IR03,661.0,-52,360.2896761825303,1.1716,67.1894
a-027,IR04,556.0,-45,211.84543756872884,1.2028,67.1894
a-011,IR05,444.0,-34,204.9772487115351,1.4268,67.1894
a-023,IR06,1010.0,-37,83.6771587775644,1.377,67.1894
a-022,IR07,1080.0,-39,0.0,0.594,67.1894
a-021,IR08,1260.0,-39,146.5079107277864,0.8375,67.1894
a-020,IR09,2000.0,-41,78.50042469607713,1.008,67.1894
a-004,IR10,2230.0,-43,56.09164006306592,1.2387,67.1894
a-028,PT01,42300.0,-36,1.5537540564841408,3.2472,67.1894
a-029,PT02,531.0,-54,31.61025992002077,2.1784,67.1894
a-030,PT03,804.0,-27,52.06908554843409,2.0868,67.1894
a-031,PT04,821.0,-44,31.968353236824733,2.3458,67.1894
a-015,PT05,1240.0,-39,34.134436352179684,2.0832,67.1894
a-019,PT06,427.0,-80,39.92530547545505,2.6302,67.1894
a-018,PT07,385.0,-69,39.50556718414461,2.1168,67.1894
a-017,PT08,789.0,-69,56.18815573566752,1.7199,67.1894
a-016,PT09,650.0,-60,75.53613631365822,1.607,67.1894
a-000,PT10,692.0,-62,28.00229377745014,2.8304,67.1894

File: data/SIROF vs Pt/intanimpedance_1k_20241227065836.csv
Channel Number,Channel Name,Impedance Magnitude at 1000 Hz (ohms),Impedance Phase at 1000 Hz (degrees),Charge Injection Capacity @ 1000 us (uC/cm^2),Geometric Surface Area (mm^2),Temperature (C)
a-024,IR01,631.0,-61,206.3428374463524,1.7272,66.6903
a-025,IR02,652.0,-59,423.1631342175724,0.8103,66.6903
a-026,IR03,600.0,-45,401.27667002925375,1.1716,66.6903
a-027,IR04,669.0,-39,56.98242562234231,1.2028,66.6903
a-011,IR05,586.0,-42,187.890330163226,1.4268,66.6903
a-023,IR06,1840.0,9,138.52495917087677,1.377,66.6903
a-022,IR07,939.0,-34,0.0,0.594,66.6903
a-021,IR08,4580.0,-16,201.05820547606712,0.8375,66.6903
a-020,IR09,1390.0,-39,93.20322039072168,1.008,66.6903
a-004,IR10,4110.0,-56,86.57989152169378,1.2387,66.6903
a-028,PT01,40100.0,-34,2.876977908334702,3.2472,66.6903
a-029,PT02,539.0,-48,30.313356309497703,2.1784,66.6903
a-030,PT03,1010.0,-25,53.55902258280274,2.0868,66.6903
a-031,PT04,867.0,-43,33.81821520622862,2.3458,66.6903
a-015,PT05,1260.0,-38,30.458364617158963,2.0832,66.6903
a-019,PT06,384.0,-77,37.05714101881826,2.6302,66.6903
a-018,PT07,687.0,-64,36.49090107423501,2.1168,66.6903
a-017,PT08,791.0,-68,55.20998669025799,1.7199,66.6903
a-016,PT09,614.0,-58,83.30833585966946,1.607,66.6903
a-000,PT10,630.0,-63,26.369052089801183,2.8304,66.6903

File: data/SIROF vs Pt/intanimpedance_1k_20241228072537.csv
Channel Number,Channel Name,Impedance Magnitude at 1000 Hz (ohms),Impedance Phase at 1000 Hz (degrees),Charge Injection Capacity @ 1000 us (uC/cm^2),Geometric Surface Area (mm^2),Temperature (C)
a-024,IR01,633.0,-4,206.3428374463524,1.7272,67.117
a-025,IR02,515.0,-13,562.0509246617805,0.8103,67.117
a-026,IR03,358.0,-26,427.0403830833431,1.1716,67.117
a-027,IR04,591.0,-35,236.83461287389068,1.2028,67.117
a-011,IR05,618.0,-38,217.8265151351573,1.4268,67.117
a-023,IR06,801.0,-37,105.7844011443798,1.377,67.117
a-022,IR07,920.0,-37,0.0,0.594,67.117
a-021,IR08,958.0,-37,162.98300062962934,0.8375,67.117
a-020,IR09,1640.0,-41,92.52922322775112,1.008,67.117
a-004,IR10,1780.0,-43,67.30237609095877,1.2387,67.117
a-028,PT01,64700.0,-36,2.2741101218712334,3.2472,67.117
a-029,PT02,3500.0,-30,13.774851447401057,2.1784,67.117
a-030,PT03,3910.0,-27,57.039854912196624,2.0868,67.117
a-031,PT04,6880.0,-29,33.293835251527724,2.3458,67.117
a-015,PT05,7290.0,-29,34.34619815668835,2.0832,67.117
a-019,PT06,378.0,-65,39.70570171530861,2.6302,67.117
a-018,PT07,354.0,-58,41.75740809143323,2.1168,67.117
a-017,PT08,747.0,-69,54.33178136475167,1.7199,67.117
a-016,PT09,619.0,-61,76.68928196227267,1.607,67.117
a-000,PT10,670.0,-64,25.983688089754537,2.8304,67.117

File: data/SIROF vs Pt/intanimpedance_1k_20241229075239.csv
Channel Number,Channel Name,Impedance Magnitude at 1000 Hz (ohms),Impedance Phase at 1000 Hz (degrees),Charge Injection Capacity @ 1000 us (uC/cm^2),Geometric Surface Area (mm^2),Temperature (C)
a-024,IR01,780.0,-19,212.47520813302472,1.7272,67.2424
a-025,IR02,449.0,-14,562.0509246617805,0.8103,67.2424
a-026,IR03,844.0,-14,971.7152086573084,1.1716,67.2424
a-027,IR04,645.0,-45,218.8307410913825,1.2028,67.2424
a-011,IR05,475.0,-51,184.2891694577078,1.4268,67.2424
a-023,IR06,751.0,-38,106.11621985437696,1.377,67.2424
a-022,IR07,1790.0,-30,0.0,0.594,67.2424
a-021,IR08,907.0,-38,164.2568082663825,0.8375,67.2424
a-020,IR09,1510.0,-41,95.74997651920228,1.008,67.2424
a-004,IR10,1700.0,-43,78.9956592208889,1.2387,67.2424
a-028,PT01,62900.0,-37,2.3795563583244697,3.2472,67.2424
a-029,PT02,1180.0,-9,23.88189917334657,2.1784,67.2424
a-030,PT03,800.0,-28,62.17653824035916,2.0868,67.2424
a-031,PT04,812.0,-43,41.38329059464987,2.3458,67.2424
a-015,PT05,1190.0,-40,36.36860982678217,2.0832,67.2424
a-019,PT06,951.0,-17,36.7156795755429,2.6302,67.2424
a-018,PT07,373.0,-54,43.70765400177415,2.1168,67.2424
a-017,PT08,686.0,-65,64.5210578765347,1.7199,67.2424
a-016,PT09,622.0,-60,72.94137479631787,1.607,67.2424
a-000,PT10,665.0,-63,24.5243243508655,2.8304,67.2424

File: data/SIROF vs Pt/intanimpedance_1k_20241229200610.csv
Channel Number,Channel Name,Impedance Magnitude at 1000 Hz (ohms),Impedance Phase at 1000 Hz (degrees),Charge Injection Capacity @ 1000 us (uC/cm^2),Geometric Surface Area (mm^2),Temperature (C)
a-024,IR01,578.0,-33,212.47520813302472,1.7272,67.245
a-025,IR02,574.0,-14,562.0509246617805,0.8103,67.245
a-026,IR03,299.0,-25,370.9588465478424,1.1716,67.245
a-027,IR04,438.0,-49,253.578753647257,1.2028,67.245
a-011,IR05,485.0,-60,211.29986514226337,1.4268,67.245
a-023,IR06,754.0,-38,122.97949177995308,1.377,67.245
a-022,IR07,867.0,-38,0.0,0.594,67.245
a-021,IR08,894.0,-36,172.96826636052828,0.8375,67.245
a-020,IR09,1450.0,-40,126.49954212456308,1.008,67.245
a-004,IR10,1650.0,-43,78.01982075561551,1.2387,67.245
a-028,PT01,64300.0,-36,3.549500855229724,3.2472,67.245
a-029,PT02,3980.0,-25,30.141505880577967,2.1784,67.245
a-030,PT03,4290.0,-23,56.526739505460206,2.0868,67.245
a-031,PT04,7970.0,-24,35.09452011029751,2.3458,67.245
a-015,PT05,8340.0,-23,38.58560794044896,2.0832,67.245
a-019,PT06,898.0,-6,37.20196767722236,2.6302,67.245
a-018,PT07,376.0,-57,43.43774978695738,2.1168,67.245
a-017,PT08,730.0,-68,64.14414348853417,1.7199,67.245
a-016,PT09,616.0,-59,76.75008376813724,1.607,67.245
a-000,PT10,639.0,-62,23.90849854360392,2.8304,67.245

File: data/SIROF vs Pt/intanimpedance_1k_20250105075709.csv
Channel Number,Channel Name,Impedance Magnitude at 1000 Hz (ohms),Impedance Phase at 1000 Hz (degrees),Temperature (C),Charge Injection Capacity @ 1000 us (uC/cm^2),Geometric Surface Area (mm^2)
a-024,IR01,1130.0,-71,66.2774,203.8330474528615,1.7272
a-025,IR02,557.0,-50,66.2774,1204.4446975967767,0.8103
a-026,IR03,453.0,-53,66.2774,392.2971872784669,1.1716
a-027,IR04,720.0,-40,66.2774,254.28719933211852,1.2028
a-011,IR05,505.0,-44,66.2774,197.2676888572615,1.4268
a-023,IR06,686.0,-36,66.2774,122.02118821981585,1.377
a-022,IR07,1020.0,-36,66.2774,0.0,0.594
a-021,IR08,819.0,-41,66.2774,201.51630985345295,0.8375
a-020,IR09,1290.0,-36,66.2774,103.54983558108457,1.008
a-004,IR10,1460.0,-42,66.2774,86.46342758718556,1.2387
a-028,PT01,112000.0,-48,66.2774,3.2220339371570756,3.2472
a-029,PT02,820.0,-45,66.2774,28.967979321449246,2.1784
a-030,PT03,20900.0,-41,66.2774,72.35456703541492,2.0868
a-031,PT04,1320.0,-33,66.2774,42.50402168384592,2.3458
a-015,PT05,1800.0,-33,66.2774,44.09718119395793,2.0832
a-019,PT06,1200.0,-87,66.2774,37.28286237373564,2.6302
a-018,PT07,453.0,-70,66.2774,42.600094506874285,2.1168
a-017,PT08,937.0,-65,66.2774,56.44538611571672,1.7199
a-016,PT09,521.0,-69,66.2774,96.89053869621101,1.607
a-000,PT10,721.0,-65,66.2774,30.795330341544496,2.8304

File: data/SIROF vs Pt/intanimpedance_1k_20250109103041.csv
Channel Number,Channel Name,Impedance Magnitude at 1000 Hz (ohms),Impedance Phase at 1000 Hz (degrees),Temperature (C),Charge Injection Capacity @ 1000 us (uC/cm^2),Geometric Surface Area (mm^2)
a-024,IR01,476.0,-43,66.0218,194.0603262362389,1.7272
a-025,IR02,475.0,-44,66.0218,474.6580089044021,0.8103
a-026,IR03,417.0,-22,66.0218,20.734301546865446,1.1716
a-027,IR04,478.0,-48,66.0218,225.3740286471271,1.2028
a-011,IR05,597.0,-56,66.0218,186.713806737054,1.4268
a-023,IR06,719.0,-37,66.0218,119.11454475442196,1.377
a-022,IR07,922.0,-35,66.0218,0.0,0.594
a-021,IR08,830.0,-40,66.0218,175.38728195254518,0.8375
a-020,IR09,1370.0,-39,66.0218,138.2294584500733,1.008
a-004,IR10,1570.0,-42,66.0218,97.19058423346026,1.2387
a-028,PT01,23100.0,-30,66.0218,0.0,3.2472
a-029,PT02,613.0,-51,66.0218,13.316501739326648,2.1784
a-030,PT03,1020.0,-24,66.0218,52.17564604622216,2.0868
a-031,PT04,1020.0,-42,66.0218,29.217521331082803,2.3458
a-015,PT05,1500.0,-37,66.0218,32.947695697058705,2.0832
a-019,PT06,531.0,-79,66.0218,37.77414362190118,2.6302
a-018,PT07,418.0,-68,66.0218,41.86215084324361,2.1168
a-017,PT08,921.0,-66,66.0218,52.90110784615906,1.7199
a-016,PT09,611.0,-67,66.0218,80.9213220108992,1.607
a-000,PT10,733.0,-65,66.0218,33.604846795879524,2.8304

File: data/SIROF vs Pt/intanimpedance_1k_20250109224353.csv
Channel Number,Channel Name,Impedance Magnitude at 1000 Hz (ohms),Impedance Phase at 1000 Hz (degrees),Temperature (C),Charge Injection Capacity @ 1000 us (uC/cm^2),Geometric Surface Area (mm^2)
a-024,IR01,512.0,-25,66.3049,193.73285352908607,1.7272
a-025,IR02,523.0,-26,66.3049,581.4560609081083,0.8103
a-026,IR03,509.0,-20,66.3049,36.8358851800319,1.1716
a-027,IR04,706.0,-51,66.3049,215.49697946436805,1.2028
a-011,IR05,628.0,-48,66.3049,192.4304236801111,1.4268
a-023,IR06,715.0,-38,66.3049,115.64717054914615,1.377
a-022,IR07,949.0,-34,66.3049,0.0,0.594
a-021,IR08,822.0,-37,66.3049,211.50671979473242,0.8375
a-020,IR09,1360.0,-38,66.3049,141.61897130649766,1.008
a-004,IR10,1540.0,-42,66.3049,101.74879170730942,1.2387
a-028,PT01,22400.0,-28,66.3049,0.0,3.2472
a-029,PT02,621.0,-49,66.3049,19.68776189533765,2.1784
a-030,PT03,1390.0,-22,66.3049,54.933575146352304,2.0868
a-031,PT04,997.0,-43,66.3049,33.847727854044095,2.3458
a-015,PT05,1460.0,-37,66.3049,41.818929805186116,2.0832
a-019,PT06,586.0,-72,66.3049,37.69468866845105,2.6302
a-018,PT07,409.0,-66,66.3049,40.66671938947977,2.1168
a-017,PT08,902.0,-67,66.3049,48.7711718481029,1.7199
a-016,PT09,637.0,-64,66.3049,85.1723708774196,1.607
a-000,PT10,739.0,-65,66.3049,29.715997927901462,2.8304

File: data/SIROF vs Pt/intanimpedance_1k_20250110110810.csv
Channel Number,Channel Name,Impedance Magnitude at 1000 Hz (ohms),Impedance Phase at 1000 Hz (degrees),Temperature (C),Charge Injection Capacity @ 1000 us (uC/cm^2),Geometric Surface Area (mm^2)
a-024,IR01,111.0,-58,66.0821,194.06032623618745,1.7272
a-025,IR02,289.0,-33,66.0821,576.313932478212,0.8103
a-026,IR03,650.0,-35,66.0821,29.629497621983127,1.1716
a-027,IR04,177.0,-51,66.0821,232.9935062428971,1.2028
a-011,IR05,445.0,-39,66.0821,160.4000623303905,1.4268
a-023,IR06,707.0,-38,66.0821,122.79028911890242,1.377
a-022,IR07,867.0,-36,66.0821,0.0,0.594
a-021,IR08,792.0,-40,66.0821,190.34801700001555,0.8375
a-020,IR09,1330.0,-40,66.0821,152.82888945681512,1.008
a-004,IR10,1480.0,-42,66.0821,127.90480438062332,1.2387
a-028,PT01,25700.0,-29,66.0821,0.0,3.2472
a-029,PT02,619.0,-53,66.0821,23.618435946905294,2.1784
a-030,PT03,1430.0,-19,66.0821,43.97368339137287,2.0868
a-031,PT04,827.0,-27,66.0821,57.04428324578967,2.3458
a-015,PT05,1450.0,-35,66.0821,57.981064634267284,2.0832
a-019,PT06,343.0,-81,66.0821,49.14133467475952,2.6302
a-018,PT07,394.0,-75,66.0821,41.291949644484625,2.1168
a-017,PT08,898.0,-66,66.0821,69.25797035687458,1.7199
a-016,PT09,575.0,-65,66.0821,113.03910774975073,1.607
a-000,PT10,692.0,-64,66.0821,31.30911097099651,2.8304

File: data/SIROF vs Pt/intanimpedance_1k_20250124043829.csv
Channel Number,Channel Name,Impedance Magnitude at 1000 Hz (ohms),Impedance Phase at 1000 Hz (degrees),Temperature (C),Charge Injection Capacity @ 1000 us (uC/cm^2),Geometric Surface Area (mm^2)
a-024,IR01,374.0,-45,66.6828,263.2301776231704,1.7272
a-025,IR02,566.0,-54,66.6828,596.8824461975269,0.8103
a-026,IR03,487.0,-38,66.6828,410.35270635811514,1.1716
a-027,IR04,546.0,-44,66.6828,327.1670132328355,1.2028
a-011,IR05,577.0,-37,66.6828,228.10592827414396,1.4268
a-023,IR06,572.0,-36,66.6828,160.80115785252195,1.377
a-022,IR07,1790.0,-32,66.6828,0.0,0.594
a-021,IR08,1500.0,-34,66.6828,174.11457302349498,0.8375
a-020,IR09,1050.0,-39,66.6828,200.34340659342607,1.008
a-004,IR10,1220.0,-39,66.6828,143.25292204807226,1.2387
a-028,PT01,3260.0,-33,66.6828,0.0,3.2472
a-029,PT02,555.0,-49,66.6828,32.300347467441995,2.1784
a-030,PT03,481.0,-40,66.6828,48.36498672543617,2.0868
a-031,PT04,878.0,-38,66.6828,56.87841444940099,2.3458
a-015,PT05,1210.0,-35,66.6828,77.78528595059834,2.0832
a-019,PT06,385.0,-65,66.6828,63.41486979956566,2.6302
a-018,PT07,497.0,-60,66.6828,70.26641899458012,2.1168
a-017,PT08,653.0,-62,66.6828,96.02190646150336,1.7199
a-016,PT09,404.0,-58,66.6828,151.65302442839356,1.607
a-000,PT10,809.0,-57,66.6828,63.372423851507406,2.8304

File: data/SIROF vs Pt/intanimpedance_1k_20250126054108.csv
Channel Number,Channel Name,Impedance Magnitude at 1000 Hz (ohms),Impedance Phase at 1000 Hz (degrees),Temperature (C),Charge Injection Capacity @ 1000 us (uC/cm^2),Geometric Surface Area (mm^2)
a-024,IR01,478.0,-42,66.3926,250.1023298900435,1.7272
a-025,IR02,474.0,-48,66.3926,442.68104830469963,0.8103
a-026,IR03,485.0,-42,66.3926,469.71706454462407,1.1716
a-027,IR04,446.0,-40,66.3926,279.73190760023243,1.2028
a-011,IR05,652.0,-42,66.3926,262.7466202888272,1.4268
a-023,IR06,560.0,-35,66.3926,169.2986148157572,1.377
a-022,IR07,1880.0,-32,66.3926,0.0,0.594
a-021,IR08,1530.0,-34,66.3926,164.11344765011276,0.8375
a-020,IR09,1080.0,-37,66.3926,192.74557879395692,1.008
a-004,IR10,1240.0,-39,66.3926,19.813864812657037,1.2387
a-028,PT01,1140.0,-45,66.3926,0.0,3.2472
a-029,PT02,554.0,-50,66.3926,30.271431109088496,2.1784
a-030,PT03,530.0,-40,66.3926,42.5260872695074,2.0868
a-031,PT04,1180.0,-35,66.3926,60.40091292457467,2.3458
a-015,PT05,1020.0,-39,66.3926,65.48400492982495,2.0832
a-019,PT06,383.0,-65,66.3926,76.68059239512088,2.6302
a-018,PT07,473.0,-60,66.3926,86.0944943678774,2.1168
a-017,PT08,661.0,-60,66.3926,95.93709776860712,1.7199
a-016,PT09,389.0,-57,66.3926,171.96002076937498,1.607
a-000,PT10,719.0,-55,66.3926,81.01280473923786,2.8304

File: data/SIROF vs Pt/intanimpedance_1k_20250131122450.csv
Channel Number,Channel Name,Impedance Magnitude at 1000 Hz (ohms),Impedance Phase at 1000 Hz (degrees),Temperature (C),Charge Injection Capacity @ 1000 us (uC/cm^2),Geometric Surface Area (mm^2)
a-024,IR01,409.0,-55,66.533,280.02191185378416,1.7272
a-025,IR02,279.0,-56,66.533,578.2548789876931,0.8103
a-026,IR03,250.0,-37,66.533,445.20854800414577,1.1716
a-027,IR04,472.0,-49,66.533,384.7545771780057,1.2028
a-011,IR05,582.0,-45,66.533,292.2534198818195,1.4268
a-023,IR06,507.0,-32,66.533,190.52973170622332,1.377
a-022,IR07,1610.0,-31,66.533,0.0,0.594
a-021,IR08,1250.0,-32,66.533,220.66310100531376,0.8375
a-020,IR09,870.0,-31,66.533,236.51449938952527,1.008
a-004,IR10,1050.0,-36,66.533,224.26025387148871,1.2387
a-028,PT01,1140.0,-39,66.533,0.0,3.2472
a-029,PT02,966.0,-41,66.533,36.37056463874949,2.1784
a-030,PT03,862.0,-37,66.533,37.91912881399842,2.0868
a-031,PT04,1840.0,-30,66.533,44.274807548081604,2.3458
a-015,PT05,1790.0,-35,66.533,47.097183075253504,2.0832
a-019,PT06,351.0,-63,66.533,66.21798919624119,2.6302
a-018,PT07,496.0,-57,66.533,94.80028846388662,2.1168
a-017,PT08,612.0,-55,66.533,105.95577262244335,1.7199
a-016,PT09,362.0,-55,66.533,197.66355430461647,1.607
a-000,PT10,667.0,-55,66.533,22.03602643822696,2.8304

File: data/SIROF vs Pt/intanimpedance_1k_20250201125115.csv
Channel Number,Channel Name,Impedance Magnitude at 1000 Hz (ohms),Impedance Phase at 1000 Hz (degrees),Temperature (C),Charge Injection Capacity @ 1000 us (uC/cm^2),Geometric Surface Area (mm^2)
a-024,IR01,995.0,-79,66.5243,145.82042738746162,1.7272
a-025,IR02,293.0,-44,66.5243,353.8192667666732,0.8103
a-026,IR03,687.0,-48,66.5243,250.0806636177247,1.1716
a-027,IR04,511.0,-46,66.5243,214.82508180214603,1.2028
a-011,IR05,545.0,-46,66.5243,165.7306539398787,1.4268
a-023,IR06,5530.0,105,66.5243,237.88746603053295,1.377
a-022,IR07,17000.0,164,66.5243,0.0,0.594
a-021,IR08,7220.0,131,66.5243,380.05970149254495,0.8375
a-020,IR09,10600.0,-163,66.5243,602.6938339423742,1.008
a-004,IR10,10800.0,-159,66.5243,791.7388577363866,1.2387
a-028,PT01,513.0,-52,66.5243,0.0,3.2472
a-029,PT02,987.0,-43,66.5243,37.499646882685326,2.1784
a-030,PT03,777.0,-39,66.5243,39.0969697915891,2.0868
a-031,PT04,1710.0,-29,66.5243,54.55003049640224,2.3458
a-015,PT05,1690.0,-34,66.5243,54.09001379708971,2.0832
a-019,PT06,930.0,-88,66.5243,91.2877669933076,2.6302
a-018,PT07,547.0,-59,66.5243,106.97723606320805,2.1168
a-017,PT08,660.0,-55,66.5243,136.97799961536356,1.7199
a-016,PT09,442.0,-46,66.5243,142.00134029006787,1.607
a-000,PT10,688.0,-52,66.5243,44.76176240379344,2.8304

File: data/SIROF vs Pt/intanimpedance_1k_20250202010427.csv
Channel Number,Channel Name,Impedance Magnitude at 1000 Hz (ohms),Impedance Phase at 1000 Hz (degrees),Temperature (C),Charge Injection Capacity @ 1000 us (uC/cm^2),Geometric Surface Area (mm^2)
a-024,IR01,1690.0,-73,66.5257,239.03647574399045,1.7272
a-025,IR02,1220.0,-26,66.5257,617.0554115760245,0.8103
a-026,IR03,1130.0,-51,66.5257,432.6565828685002,1.1716
a-027,IR04,1110.0,-7,66.5257,334.06607004648527,1.2028
a-011,IR05,920.0,-3,66.5257,258.8120808265168,1.4268
a-023,IR06,1480.0,-30,66.5257,204.53402806348365,1.377
a-022,IR07,1570.0,-34,66.5257,0.0,0.594
a-021,IR08,1230.0,-34,66.5257,235.40389127173123,0.8375
a-020,IR09,1920.0,-27,66.5257,226.1713980464077,1.008
a-004,IR10,1060.0,-39,66.5257,206.84256147033994,1.2387
a-028,PT01,2270.0,-34,66.5257,0.0,3.2472
a-029,PT02,1000.0,-41,66.5257,36.586561706315976,2.1784
a-030,PT03,1720.0,-29,66.5257,37.27359163186424,2.0868
a-031,PT04,1680.0,-32,66.5257,53.837329862574876,2.3458
a-015,PT05,1680.0,-36,66.5257,54.81278801843647,2.0832
a-019,PT06,1070.0,-37,66.5257,25.25004550348114,2.6302
a-018,PT07,1410.0,-30,66.5257,137.29147989950368,2.1168
a-017,PT08,2010.0,-33,66.5257,141.3578635840405,1.7199
a-016,PT09,491.0,-53,66.5257,205.18722249099457,1.607
a-000,PT10,1470.0,-67,66.5257,70.20832640575671,2.8304

File: data/SIROF vs Pt/intanimpedance_1k_20250202131739.csv
Channel Number,Channel Name,Impedance Magnitude at 1000 Hz (ohms),Impedance Phase at 1000 Hz (degrees),Temperature (C),Charge Injection Capacity @ 1000 us (uC/cm^2),Geometric Surface Area (mm^2)
a-024,IR01,1480.0,-52,66.461,254.4782791344328,1.7272
a-025,IR02,997.0,-18,66.461,658.5879873551305,0.8103
a-026,IR03,878.0,-13,66.461,432.6565828685002,1.1716
a-027,IR04,818.0,-44,66.461,341.96226903442476,1.2028
a-011,IR05,938.0,-48,66.461,298.8705995435337,1.4268
a-023,IR06,1170.0,-53,66.461,186.9871011430258,1.377
a-022,IR07,1580.0,-33,66.461,0.0,0.594
a-021,IR08,1240.0,-34,66.461,203.98552134434823,0.8375
a-020,IR09,967.0,-39,66.461,229.07860195360385,1.008
a-004,IR10,1110.0,-39,66.461,193.1719601383907,1.2387
a-028,PT01,1710.0,-41,66.461,0.0,3.2472
a-029,PT02,982.0,-39,66.461,37.2889305816184,2.1784
a-030,PT03,823.0,-39,66.461,39.27832087407082,2.0868
a-031,PT04,1660.0,-31,66.461,69.07263634577636,2.3458
a-015,PT05,1660.0,-35,66.461,60.03551604503746,2.0832
a-019,PT06,1020.0,-18,66.461,119.7364341993794,2.6302
a-018,PT07,1480.0,-25,66.461,105.50590363308623,2.1168
a-017,PT08,2450.0,1,66.461,143.63746813651434,1.7199
a-016,PT09,1320.0,-65,66.461,201.6599869742649,1.607
a-000,PT10,1720.0,-55,66.461,81.24710871140275,2.8304

File: data/SIROF vs Pt/intanimpedance_1k_20250205232954.csv
Channel Number,Channel Name,Impedance Magnitude at 1000 Hz (ohms),Impedance Phase at 1000 Hz (degrees),Temperature (C),Charge Injection Capacity @ 1000 us (uC/cm^2),Geometric Surface Area (mm^2)
a-024,IR01,565.0,-51,66.3427,117.06203014217763,1.7272
a-025,IR02,546.0,-43,66.3427,321.46632468953135,0.8103
a-026,IR03,540.0,-44,66.3427,231.03752682964247,1.1716
a-027,IR04,1020.0,-45,66.3427,191.99727263606493,1.2028
a-011,IR05,990.0,-45,66.3427,147.8530493196096,1.4268
a-023,IR06,1150.0,-29,66.3427,187.72929828919527,1.377
a-022,IR07,1580.0,-33,66.3427,0.0,0.594
a-021,IR08,1280.0,-35,66.3427,193.0912188437624,0.8375
a-020,IR09,972.0,-37,66.3427,227.18717294608476,1.008
a-004,IR10,1130.0,-38,66.3427,181.7348469181674,1.2387
a-028,PT01,2120.0,-37,66.3427,0.0,3.2472
a-029,PT02,719.0,-44,66.3427,59.742153733161985,2.1784
a-030,PT03,612.0,-38,66.3427,53.664490928368224,2.0868
a-031,PT04,1270.0,-27,66.3427,85.71635543244284,2.3458
a-015,PT05,1280.0,-34,66.3427,34.20170307896294,2.0832
a-019,PT06,322.0,-67,66.3427,80.9061368971842,2.6302
a-018,PT07,498.0,-55,66.3427,105.58062968777892,2.1168
a-017,PT08,593.0,-51,66.3427,133.66592805227177,1.7199
a-016,PT09,418.0,-45,66.3427,221.7768194382541,1.607
a-000,PT10,693.0,-51,66.3427,13.064505998367485,2.8304

File: data/SIROF vs Pt/intanimpedance_1k_20250211233429.csv
Channel Number,Channel Name,Impedance Magnitude at 1000 Hz (ohms),Impedance Phase at 1000 Hz (degrees),Temperature (C),Charge Injection Capacity @ 1000 us (uC/cm^2),Geometric Surface Area (mm^2)
a-024,IR01,533.0,-42,66.2799,132.6402270642675,1.7272
a-025,IR02,913.0,-47,66.2799,279.18052341866144,0.8103
a-026,IR03,435.0,-41,66.2799,201.70577530930663,1.1716
a-027,IR04,797.0,-44,66.2799,141.25612988910876,1.2028
a-011,IR05,795.0,-43,66.2799,139.15961674830297,1.4268
a-023,IR06,906.0,-30,66.2799,200.27207544469522,1.377
a-022,IR07,1340.0,-31,66.2799,0.0,0.594
a-021,IR08,1040.0,-31,66.2799,324.4198146229765,0.8375
a-020,IR09,608.0,-34,66.2799,322.8785103785049,1.008
a-004,IR10,725.0,-36,66.2799,147.26818804915845,1.2387
a-028,PT01,1950.0,-35,66.2799,0.0,3.2472
a-029,PT02,565.0,-42,66.2799,71.66492063118851,2.1784
a-030,PT03,529.0,-38,66.2799,-26.47410094223351,2.0868
a-031,PT04,1000.0,-27,66.2799,109.09933009055497,2.3458
a-015,PT05,1060.0,-32,66.2799,116.16475581138256,2.0832
a-019,PT06,345.0,-55,66.2799,86.53058635120944,2.6302
a-018,PT07,494.0,-53,66.2799,109.57664856247155,2.1168
a-017,PT08,570.0,-49,66.2799,139.7040078358953,1.7199
a-016,PT09,809.0,-51,66.2799,269.85304676657665,1.607
a-000,PT10,668.0,-50,66.2799,11.376483889193807,2.8304

File: data/SIROF vs Pt/intanimpedance_1k_20250213095122.csv
Channel Number,Channel Name,Impedance Magnitude at 1000 Hz (ohms),Impedance Phase at 1000 Hz (degrees),Temperature (C),Charge Injection Capacity @ 1000 us (uC/cm^2),Geometric Surface Area (mm^2)
a-024,IR01,505.0,-42,66.5369,131.10937894237998,1.7272
a-025,IR02,414.0,-45,66.5369,300.0757309197531,0.8103
a-026,IR03,426.0,-42,66.5369,199.04002676975105,1.1716
a-027,IR04,772.0,-44,66.5369,162.32801709163758,1.2028
a-011,IR05,783.0,-44,66.5369,144.56246571265112,1.4268
a-023,IR06,505.0,-35,66.5369,181.94062253337586,1.377
a-022,IR07,1460.0,-32,66.5369,0.0,0.594
a-021,IR08,1170.0,-33,66.5369,258.8610792193422,0.8375
a-020,IR09,913.0,-37,66.5369,142.94443015179192,1.008
a-004,IR10,1070.0,-38,66.5369,184.4081230348953,1.2387
a-028,PT01,1880.0,-33,66.5369,0.0,3.2472
a-029,PT02,559.0,-42,66.5369,58.581342134865416,2.1784
a-030,PT03,523.0,-39,66.5369,65.03700918594663,2.0868
a-031,PT04,981.0,-27,66.5369,74.25846739728608,2.3458
a-015,PT05,1030.0,-32,66.5369,69.2692024597235,2.0832
a-019,PT06,326.0,-55,66.5369,82.26052434794076,2.6302
a-018,PT07,459.0,-53,66.5369,112.53016163729536,2.1168
a-017,PT08,519.0,-47,66.5369,141.0169643136807,1.7199
a-016,PT09,372.0,-44,66.5369,184.42992350368144,1.607
a-000,PT10,616.0,-49,66.5369,14.18516963751229,2.8304

File: data/SIROF vs Pt/intanimpedance_1k_20250215173916.csv
Channel Number,Channel Name,Impedance Magnitude at 1000 Hz (ohms),Impedance Phase at 1000 Hz (degrees),Temperature (C),Charge Injection Capacity @ 1000 us (uC/cm^2),Geometric Surface Area (mm^2)
a-024,IR01,491.0,-42,66.1148,139.1718398622029,1.7272
a-025,IR02,423.0,-43,66.1148,306.6154994205404,0.8103
a-026,IR03,408.0,-42,66.1148,16.479764687342094,1.1716
a-027,IR04,707.0,-43,66.1148,159.70766552253036,1.2028
a-011,IR05,736.0,-43,66.1148,256.45877811587127,1.4268
a-023,IR06,667.0,-38,66.1148,327.0301472915981,1.377
a-022,IR07,1160.0,-31,66.1148,0.0,0.594
a-021,IR08,899.0,-32,66.1148,384.6153846154648,0.8375
a-020,IR09,477.0,-36,66.1148,267.72412214223885,1.008
a-004,IR10,569.0,-37,66.1148,261.59559339508127,1.2387
a-028,PT01,1940.0,-33,66.1148,0.0,3.2472
a-029,PT02,708.0,-40,66.1148,59.41629534802472,2.1784
a-030,PT03,697.0,-36,66.1148,61.41952399087843,2.0868
a-031,PT04,1310.0,-28,66.1148,103.1870632695727,2.3458
a-015,PT05,1340.0,-30,66.1148,97.60533116896652,2.0832
a-019,PT06,311.0,-55,66.1148,93.20030853357733,2.6302
a-018,PT07,472.0,-51,66.1148,128.0370951799601,2.1168
a-017,PT08,539.0,-47,66.1148,150.32469455745797,1.7199
a-016,PT09,377.0,-43,66.1148,224.75968337825572,1.607
a-000,PT10,627.0,-48,66.1148,23.580441438653896,2.8304

File: data/SIROF vs Pt/intanimpedance_1k_20250218182323.csv
Channel Number,Channel Name,Impedance Magnitude at 1000 Hz (ohms),Impedance Phase at 1000 Hz (degrees),Temperature (C),Charge Injection Capacity @ 1000 us (uC/cm^2),Geometric Surface Area (mm^2)
a-024,IR01,367.0,-34,66.2265,209.30122563866308,1.7272
a-025,IR02,841.0,-42,66.2265,481.13891633397685,0.8103
a-026,IR03,715.0,-37,66.2265,49.562486263993954,1.1716
a-027,IR04,458.0,-34,66.2265,307.1678903072635,1.2028
a-011,IR05,476.0,-33,66.2265,235.81548812837084,1.4268
a-023,IR06,799.0,-31,66.2265,118.80900508367078,1.377
a-022,IR07,1240.0,-31,66.2265,0.0,0.594
a-021,IR08,869.0,-31,66.2265,384.4127777402577,0.8375
a-020,IR09,959.0,-31,66.2265,-10.429385429384164,1.008
a-004,IR10,549.0,-38,66.2265,206.6385067294398,1.2387
a-028,PT01,1760.0,-32,66.2265,0.0,3.2472
a-029,PT02,532.0,-43,66.2265,72.47003970406611,2.1784
a-030,PT03,574.0,-39,66.2265,82.62488447643652,2.0868
a-031,PT04,999.0,-26,66.2265,106.2326082737785,2.3458
a-015,PT05,1050.0,-31,66.2265,123.59890470138821,2.0832
a-019,PT06,335.0,-52,66.2265,109.0967937595736,2.6302
a-018,PT07,1070.0,-51,66.2265,127.52050647362637,2.1168
a-017,PT08,979.0,-49,66.2265,8.49781069561283,1.7199
a-016,PT09,383.0,-44,66.2265,203.26935043799742,1.607
a-000,PT10,620.0,-48,66.2265,6.211487943433654,2.8304

File: data/SIROF vs Pt/intanimpedance_1k_20250221051335.csv
Channel Number,Channel Name,Impedance Magnitude at 1000 Hz (ohms),Impedance Phase at 1000 Hz (degrees),Temperature (C),Charge Injection Capacity @ 1000 us (uC/cm^2),Geometric Surface Area (mm^2)
a-024,IR01,605.0,-24,66.47,199.0974518765228,1.7272
a-025,IR02,210.0,-21,66.47,638.0194736359139,0.8103
a-026,IR03,428.0,-37,66.47,23.909884357134878,1.1716
a-027,IR04,668.0,-24,66.47,769.8383259583205,1.2028
a-011,IR05,790.0,-39,66.47,209.99115826706353,1.4268
a-023,IR06,540.0,-17,66.47,386.8498966537489,1.377
a-022,IR07,1160.0,-26,66.47,0.0,0.594
a-021,IR08,846.0,-26,66.47,384.4127777402577,0.8375
a-020,IR09,431.0,-28,66.47,2.1452313118984256,1.008
a-004,IR10,538.0,-36,66.47,290.31677130492704,1.2387
a-028,PT01,131.0,-32,66.47,0.0,3.2472
a-029,PT02,519.0,-41,66.47,63.51843272408938,2.1784
a-030,PT03,551.0,-37,66.47,96.51606694786727,2.0868
a-031,PT04,933.0,-25,66.47,128.82232638670234,2.3458
a-015,PT05,959.0,-29,66.47,124.33695336921254,2.0832
a-019,PT06,806.0,46,66.47,123.74022449301688,2.6302
a-018,PT07,988.0,44,66.47,133.33324782906084,2.1168
a-017,PT08,997.0,38,66.47,121.6741134323903,1.7199
a-016,PT09,4370.0,-43,66.47,242.52868061202528,1.607
a-000,PT10,3740.0,-46,66.47,7.114061327361472,2.8304

File: data/SIROF vs Pt/intanimpedance_1k_20250222162008.csv
Channel Number,Channel Name,Impedance Magnitude at 1000 Hz (ohms),Impedance Phase at 1000 Hz (degrees),Temperature (C),Charge Injection Capacity @ 1000 us (uC/cm^2),Geometric Surface Area (mm^2)
a-024,IR01,719.0,-31,66.516,213.90779206899987,1.7272
a-025,IR02,682.0,-38,66.516,536.3635500622448,0.8103
a-026,IR03,569.0,-38,66.516,291.5758419347112,1.1716
a-027,IR04,355.0,-33,66.516,460.4640454328786,1.2028
a-011,IR05,864.0,-37,66.516,19.983754214221392,1.4268
a-023,IR06,724.0,-38,66.516,298.24528735208554,1.377
a-022,IR07,1110.0,-32,66.516,0.0,0.594
a-021,IR08,788.0,-32,66.516,438.1936471489416,0.8375
a-020,IR09,394.0,-37,66.516,-7.651480463954526,1.008
a-004,IR10,464.0,-38,66.516,314.2434759546953,1.2387
a-028,PT01,1500.0,-31,66.516,0.0,3.2472
a-029,PT02,509.0,-42,66.516,89.96501346446087,2.1784
a-030,PT03,554.0,-40,66.516,94.46889606464988,2.0868
a-031,PT04,884.0,-26,66.516,127.85608145389475,2.3458
a-015,PT05,900.0,-31,66.516,141.97693823859646,2.0832
a-019,PT06,287.0,-49,66.516,131.2203431702492,2.6302
a-018,PT07,447.0,-50,66.516,131.3256209569604,2.1168
a-017,PT08,444.0,-47,66.516,200.67198477020654,1.7199
a-016,PT09,375.0,-44,66.516,290.59563129260283,1.607
a-000,PT10,566.0,-48,66.516,30.38083947764933,2.8304

File: data/SIROF vs Pt/intanimpedance_1k_20250302193010.csv
Channel Number,Channel Name,Impedance Magnitude at 1000 Hz (ohms),Impedance Phase at 1000 Hz (degrees),Temperature (C),Charge Injection Capacity @ 1000 us (uC/cm^2),Geometric Surface Area (mm^2)
d-024,IR01,803.0,-30,65.7318,166.00220271240323,1.7272
d-025,IR02,488.0,-44,65.7318,607.7278297731015,0.8103
d-026,IR03,567.0,-42,65.7318,1003.7227197495074,1.1716
d-027,IR04,625.0,-33,65.7318,251.88894909539093,1.2028
d-011,IR05,843.0,-26,65.7318,252.04330292644505,1.4268
d-023,IR06,824.0,-35,65.7318,274.8230737466167,1.377
d-022,IR07,1020.0,-31,65.7318,0.0,0.594
d-021,IR08,860.0,-32,65.7318,376.0567790418985,0.8375
d-020,IR09,664.0,-38,65.7318,185.60982521118203,1.008
d-004,IR10,1710.0,-36,65.7318,138.18156832555687,1.2387
d-028,PT01,174.0,37,65.7318,0.0,3.2472
d-029,PT02,342.0,-40,65.7318,142.78668363384133,2.1784
d-030,PT03,422.0,-37,65.7318,-21.82214948176353,2.0868
d-031,PT04,687.0,-33,65.7318,124.35868547854002,2.3458
d-015,PT05,679.0,-26,65.7318,211.9614142919585,2.0832
d-019,PT06,291.0,-46,65.7318,132.182911488304,2.6302
d-018,PT07,400.0,-46,65.7318,153.75167160883134,2.1168
d-017,PT08,405.0,-46,65.7318,210.19552993607505,1.7199
d-016,PT09,339.0,-42,65.7318,254.45929304045248,1.607
d-000,PT10,494.0,-44,65.7318,3.0339102201724555,2.8304

File: data/SIROF vs Pt/intanimpedance_1k_20250304080948.csv
Channel Number,Channel Name,Impedance Magnitude at 1000 Hz (ohms),Impedance Phase at 1000 Hz (degrees),Temperature (C),Charge Injection Capacity @ 1000 us (uC/cm^2),Geometric Surface Area (mm^2)
d-024,IR01,972.0,-34,65.798,100.71637162643471,1.7272
d-025,IR02,610.0,-39,65.798,252.46802220024648,0.8103
d-026,IR03,554.0,-36,65.798,592.5493079799114,1.1716
d-027,IR04,800.0,-33,65.798,340.687027964803,1.2028
d-011,IR05,911.0,-25,65.798,258.34636759534095,1.4268
d-023,IR06,367.0,-37,65.798,314.9265404167674,1.377
d-022,IR07,1010.0,-31,65.798,0.0,0.594
d-021,IR08,846.0,-33,65.798,428.5742084882919,0.8375
d-020,IR09,654.0,-38,65.798,342.39657401427525,1.008
d-004,IR10,1920.0,-38,65.798,90.0743908363602,1.2387
d-028,PT01,1170.0,-31,65.798,0.0,3.2472
d-029,PT02,427.0,-42,65.798,130.21201163875338,2.1784
d-030,PT03,472.0,-38,65.798,4.073222158328541,2.0868
d-031,PT04,801.0,-35,65.798,121.63972271229423,2.3458
d-015,PT05,948.0,-32,65.798,138.0817117234642,2.0832
d-019,PT06,277.0,-45,65.798,162.65989441814725,2.6302
d-018,PT07,921.0,-46,65.798,169.88633060056023,2.1168
d-017,PT08,962.0,-34,65.798,225.66554563972693,1.7199
d-016,PT09,323.0,-43,65.798,700.6605715362531,1.607
d-000,PT10,984.0,-52,65.798,75.69975159805414,2.8304
