Repository: brianna-thielen/Lifetime-Testing

# Lifetime-Testing
Electrode testing (EIS and VT), IDE testing (EIS), and humidity sensor monitoring (I2C and resistive) plus data analysis for accelerated lifetime testing

Note: Automatic Windows update is disabled on this machine to prevent unwanted restarts. Check for updates periodically.

Instructions for starting testing:
1. Ensure all hardware is connected and turned on
2. Open Visual Studio Code to Lifetime-Testing repository
3. Open Intan RHX software
4. Select the RHS 128ch Stim/Recording Controller
5. Select the 30 kHz sample rate and +/- 2.550 mA stimulation range
6. Click Network -> Remote TCP Control
7. In the "Commands" tab, click "Connect"
8.

File: data/SIROF vs Pt/intanimpedance_1k_20250305204925.csv
Channel Number,Channel Name,Impedance Magnitude at 1000 Hz (ohms),Impedance Phase at 1000 Hz (degrees),Temperature (C),Charge Injection Capacity @ 1000 us (uC/cm^2),Geometric Surface Area (mm^2)
d-024,IR01,1420.0,-37,65.7066,74.38712827919554,1.7272
d-025,IR02,565.0,-39,65.7066,252.38515649478708,0.8103
d-026,IR03,586.0,-39,65.7066,6.578118024003224,1.1716
d-027,IR04,1040.0,-40,65.7066,173.49381213502775,1.2028
d-011,IR05,1620.0,-33,65.7066,154.87660676997717,1.4268
d-023,IR06,897.0,-36,65.7066,242.6113407916444,1.377
d-022,IR07,1130.0,-31,65.7066,0.0,0.594
d-021,IR08,942.0,-33,65.7066,305.1543899933778,0.8375
d-020,IR09,699.0,-38,65.7066,290.14041514045385,1.008
d-004,IR10,2170.0,-39,65.7066,78.52248459531498,1.2387
d-028,PT01,1450.0,-30,65.7066,0.0,3.2472
d-029,PT02,582.0,-37,65.7066,87.41864176954068,2.1784
d-030,PT03,677.0,-33,65.7066,29.968593798420585,2.0868
d-031,PT04,1130.0,-31,65.7066,88.53930213288847,2.3458
d-015,PT05,1100.0,-26,65.7066,169.07051282054204,2.0832
d-019,PT06,305.0,-45,65.7066,120.61338903311945,2.6302
d-018,PT07,877.0,-37,65.7066,122.83035302670417,2.1168
d-017,PT08,441.0,-43,65.7066,234.87369964424974,1.7199
d-016,PT09,345.0,-43,65.7066,220.96975107788947,1.607
d-000,PT10,1090.0,-50,65.7066,137.5259304921852,2.8304

File: data/SIROF vs Pt/intanimpedance_1k_20250311174455.csv
Channel Number,Channel Name,Impedance Magnitude at 1000 Hz (ohms),Impedance Phase at 1000 Hz (degrees),Temperature (C),Charge Injection Capacity @ 1000 us (uC/cm^2),Geometric Surface Area (mm^2)
d-024,IR01,2190.0,-32,65.7314,66.47965744307166,1.7272
d-025,IR02,511.0,-40,65.7314,299.3888130874819,0.8103
d-026,IR03,501.0,-39,65.7314,172.8217468247482,1.1716
d-027,IR04,929.0,-40,65.7314,159.69441825018262,1.2028
d-011,IR05,1420.0,-32,65.7314,134.11736322267532,1.4268
d-023,IR06,810.0,-35,65.7314,267.6896131337381,1.377
d-022,IR07,1100.0,-32,65.7314,0.0,0.594
d-021,IR08,925.0,-33,65.7314,231.22877938525983,0.8375
d-020,IR09,695.0,-39,65.7314,253.84649682404682,1.008
d-004,IR10,2620.0,-42,65.7314,59.140238616835006,1.2387
d-028,PT01,1340.0,-29,65.7314,0.0,3.2472
d-029,PT02,645.0,-36,65.7314,121.21704594206223,2.1784
d-030,PT03,714.0,-31,65.7314,134.53009611854648,2.0868
d-031,PT04,1170.0,-28,65.7314,125.57544031045164,2.3458
d-015,PT05,1160.0,-25,65.7314,208.62873685457566,2.0832
d-019,PT06,303.0,-42,65.7314,356.80234904671414,2.6302
d-018,PT07,832.0,-52,65.7314,133.73535259424466,2.1168
d-017,PT08,1090.0,-36,65.7314,170.15978625338073,1.7199
d-016,PT09,367.0,-43,65.7314,204.0185169685079,1.607
d-000,PT10,521.0,-44,65.7314,127.72586628634605,2.8304

File: data/SIROF vs Pt/intanimpedance_1k_20250324072020.csv
Channel Number,Channel Name,Impedance Magnitude at 1000 Hz (ohms),Impedance Phase at 1000 Hz (degrees),Temperature (C),Charge Injection Capacity @ 1000 us (uC/cm^2),Geometric Surface Area (mm^2)
d-024,IR01,2170.0,-31,65.5976,59.315628566930584,1.7272
d-025,IR02,3780.0,-33,65.5976,65.1701098213619,0.8103
d-026,IR03,465.0,-37,65.5976,218.5669826929715,1.1716
d-027,IR04,1970.0,-33,65.5976,70.24472233195283,1.2028
d-011,IR05,1200.0,-32,65.5976,136.49009189540965,1.4268
d-023,IR06,557.0,-36,65.5976,288.0220296599017,1.377
d-022,IR07,2600.0,-37,65.5976,0.0,0.594
d-021,IR08,736.0,-33,65.5976,253.73134328301862,0.8375
d-020,IR09,621.0,-39,65.5976,347.29117936947296,1.008
d-004,IR10,2890.0,-43,65.5976,28.97197367038449,1.2387
d-028,PT01,1190.0,-26,65.5976,0.0,3.2472
d-029,PT02,451.0,-38,65.5976,97.18749633177522,2.1784
d-030,PT03,965.0,-26,65.5976,124.0477138349599,2.0868
d-031,PT04,817.0,-29,65.5976,158.13022437625978,2.3458
d-015,PT05,766.0,-24,65.5976,86.74151052199717,2.0832
d-019,PT06,616.0,-37,65.5976,155.7354515304792,2.6302
d-018,PT07,409.0,-46,65.5976,114.25637613612908,2.1168
d-017,PT08,665.0,-45,65.5976,39.992968708993345,1.7199
d-016,PT09,333.0,-44,65.5976,303.44114158639076,1.607
d-000,PT10,492.0,-45,65.5976,137.12626199323287,2.8304

File: data/SIROF vs Pt/intanimpedance_1k_20250403025939.csv
Channel Number,Channel Name,Impedance Magnitude at 1000 Hz (ohms),Impedance Phase at 1000 Hz (degrees),Temperature (C),Charge Injection Capacity @ 1000 us (uC/cm^2),Geometric Surface Area (mm^2)
d-024,IR01,4320.0,-26,65.9808,31.836982846797415,1.7272
d-025,IR02,10300.0,-26,65.9808,39.13555283418333,0.8103
d-026,IR03,1530.0,-27,65.9808,99.0738503558729,1.1716
d-027,IR04,4910.0,-27,65.9808,31.8999258141251,1.2028
d-011,IR05,3510.0,-27,65.9808,42.66351197160654,1.4268
d-023,IR06,3870.0,-33,65.9808,20.717098161753913,1.377
d-022,IR07,8140.0,-35,65.9808,0.0,0.594
d-021,IR08,12700.0,-24,65.9808,41.722558988947824,0.8375
d-020,IR09,20700.0,-31,65.9808,21.176739926737916,1.008
d-004,IR10,8390.0,-43,65.9808,23.56981319270837,1.2387
d-028,PT01,4630.0,-29,65.9808,0.0,3.2472
d-029,PT02,2290.0,-22,65.9808,60.79309319141127,2.1784
d-030,PT03,29000.0,-20,65.9808,7.63337422979419,2.0868
d-031,PT04,4550.0,-23,65.9808,36.74698942838303,2.3458
d-015,PT05,4740.0,-23,65.9808,41.51190312833778,2.0832
d-019,PT06,711.0,-66,65.9808,55.84428066538079,2.6302
d-018,PT07,838.0,-64,65.9808,63.7886564882405,2.1168
d-017,PT08,8170.0,-41,65.9808,49.85685320878193,1.7199
d-016,PT09,24300.0,-39,65.9808,112.8125918885145,1.607
d-000,PT10,1340.0,-53,65.9808,56.80907305353387,2.8304

File: data/SIROF vs Pt/intanimpedance_1k_20250406041847.csv
Channel Number,Channel Name,Impedance Magnitude at 1000 Hz (ohms),Impedance Phase at 1000 Hz (degrees),Temperature (C),Charge Injection Capacity @ 1000 us (uC/cm^2),Geometric Surface Area (mm^2)
d-024,IR01,3530.0,-25,66.0342,57.95585772698845,1.7272
d-025,IR02,8380.0,-25,66.0342,55.60088074188486,0.8103
d-026,IR03,481.0,-23,66.0342,197.76490053439866,1.1716
d-027,IR04,2310.0,-28,66.0342,73.43231646483048,1.2028
d-011,IR05,1580.0,-26,66.0342,138.65282911704344,1.4268
d-023,IR06,5030.0,-31,66.0342,22.811304468483954,1.377
d-022,IR07,9420.0,-38,66.0342,0.0,0.594
d-021,IR08,3660.0,-32,66.0342,96.1360198420694,0.8375
d-020,IR09,3550.0,-32,66.0342,68.33204188973409,1.008
d-004,IR10,10000.0,-40,66.0342,20.60359919405654,1.2387
d-028,PT01,4980.0,-29,66.0342,0.0,3.2472
d-029,PT02,2550.0,-23,66.0342,45.43470776967712,2.1784
d-030,PT03,32400.0,-20,66.0342,7.617464292793391,2.0868
d-031,PT04,5040.0,-24,66.0342,33.3734759996586,2.3458
d-015,PT05,5170.0,-24,66.0342,36.10240922086537,2.0832
d-019,PT06,740.0,-68,66.0342,50.86446001747378,2.6302
d-018,PT07,420.0,-51,66.0342,69.84154060487133,2.1168
d-017,PT08,1140.0,-61,66.0342,58.48059144761759,1.7199
d-016,PT09,800.0,-58,66.0342,88.51827553098705,1.607
d-000,PT10,718.0,-65,66.0342,52.64205138605946,2.8304

File: data/SIROF vs Pt/intanimpedance_1k_20250407163528.csv
Channel Number,Channel Name,Impedance Magnitude at 1000 Hz (ohms),Impedance Phase at 1000 Hz (degrees),Temperature (C),Charge Injection Capacity @ 1000 us (uC/cm^2),Geometric Surface Area (mm^2)
d-024,IR01,3800.0,-25,66.1907,39.19837016559642,1.7272
d-025,IR02,8990.0,-25,66.1907,60.78114468524135,0.8103
d-026,IR03,477.0,-22,66.1907,331.83301946973256,1.1716
d-027,IR04,2410.0,-28,66.1907,79.44879580241813,1.2028
d-011,IR05,1630.0,-25,66.1907,159.0933632081214,1.4268
d-023,IR06,5640.0,-31,66.1907,23.07450011206327,1.377
d-022,IR07,9640.0,-40,66.1907,0.0,0.594
d-021,IR08,3710.0,-33,66.1907,99.7318025258384,0.8375
d-020,IR09,3580.0,-32,66.1907,99.23103856926544,1.008
d-004,IR10,10200.0,-40,66.1907,18.73703760418319,1.2387
d-028,PT01,5120.0,-29,66.1907,0.0,3.2472
d-029,PT02,2710.0,-24,66.1907,41.88112658550265,2.1784
d-030,PT03,33500.0,-20,66.1907,7.195889809175689,2.0868
d-031,PT04,5230.0,-24,66.1907,35.48172549843332,2.3458
d-015,PT05,5310.0,-24,66.1907,34.97340261274059,2.0832
d-019,PT06,763.0,-69,66.1907,45.35051443880442,2.6302
d-018,PT07,839.0,-69,66.1907,54.63980463980646,2.1168
d-017,PT08,1110.0,-61,66.1907,58.27150057919867,1.7199
d-016,PT09,741.0,-58,66.1907,82.79737686087003,1.607
d-000,PT10,753.0,-68,66.1907,52.64142097075823,2.8304

File: data/SIROF vs Pt/intanimpedance_1k_20250407164641.csv
Channel Number,Channel Name,Impedance Magnitude at 1000 Hz (ohms),Impedance Phase at 1000 Hz (degrees),Temperature (C),Charge Injection Capacity @ 1000 us (uC/cm^2),Geometric Surface Area (mm^2)
d-024,IR01,3580.0,-25,66.0875,57.92060070546044,1.7272
d-025,IR02,8970.0,-25,66.0875,56.68068681767121,0.8103
d-026,IR03,482.0,-21,66.0875,259.84583869531366,1.1716
d-027,IR04,2270.0,-27,66.0875,79.2976497782294,1.2028
d-011,IR05,1550.0,-25,66.0875,166.86217225150446,1.4268
d-023,IR06,161000.0,53,66.0875,20.987982925699377,1.377
d-022,IR07,156000.0,-13,66.0875,0.0,0.594
d-021,IR08,72300.0,65,66.0875,132.1537063844693,0.8375
d-020,IR09,99700.0,84,66.0875,117.87016088488953,1.008
d-004,IR10,98800.0,84,66.0875,22.81991843629141,1.2387
d-028,PT01,5080.0,-29,66.0875,0.0,3.2472
d-029,PT02,2540.0,-24,66.0875,41.88112658550265,2.1784
d-030,PT03,34000.0,-21,66.0875,6.9070816880585735,2.0868
d-031,PT04,5140.0,-24,66.0875,31.261468942860116,2.3458
d-015,PT05,5250.0,-24,66.0875,37.58190242749859,2.0832
d-019,PT06,758.0,-69,66.0875,55.853093944292844,2.6302
d-018,PT07,818.0,-67,66.0875,44.35884599186968,2.1168
d-017,PT08,1140.0,-61,66.0875,53.0881491321084,1.7199
d-016,PT09,720.0,-58,66.0875,87.46872013106633,1.607
d-000,PT10,784.0,-66,66.0875,52.64142097075823,2.8304

File: data/SIROF vs Pt/intanimpedance_1k_20250410170636.csv
Channel Number,Channel Name,Impedance Magnitude at 1000 Hz (ohms),Impedance Phase at 1000 Hz (degrees),Temperature (C),Charge Injection Capacity @ 1000 us (uC/cm^2),Geometric Surface Area (mm^2)
d-024,IR01,3760.0,-25,66.0175,48.72239328085503,1.7272
d-025,IR02,8920.0,-23,66.0175,60.28352160503137,0.8103
d-026,IR03,727.0,-38,66.0175,322.635711847081,1.1716
d-027,IR04,2190.0,-28,66.0175,90.96196356314138,1.2028
d-011,IR05,1420.0,-27,66.0175,156.88509358649736,1.4268
d-023,IR06,7390.0,-31,66.0175,16.585256853072682,1.377
d-022,IR07,8350.0,-41,66.0175,0.0,0.594
d-021,IR08,3710.0,-30,66.0175,103.63628013778266,0.8375
d-020,IR09,5220.0,-33,66.0175,58.770604395608295,1.008
d-004,IR10,10600.0,-40,66.0175,20.223849238134925,1.2387
d-028,PT01,5180.0,-30,66.0175,0.0,3.2472
d-029,PT02,2640.0,-24,66.0175,41.775544506913675,2.1784
d-030,PT03,30000.0,-20,66.0175,7.400484707999751,2.0868
d-031,PT04,5150.0,-23,66.0175,33.65757126980644,2.3458
d-015,PT05,5330.0,-24,66.0175,39.18482950740541,2.0832
d-019,PT06,808.0,-69,66.0175,51.347367559074705,2.6302
d-018,PT07,943.0,-68,66.0175,50.32877790352858,2.1168
d-017,PT08,685.0,-66,66.0175,63.71507621240597,1.7199
d-016,PT09,677.0,-56,66.0175,97.25979061390616,1.607
d-000,PT10,908.0,-66,66.0175,51.9170978823339,2.8304

File: data/SIROF vs Pt/intanimpedance_1k_20250411051952.csv
Channel Number,Channel Name,Impedance Magnitude at 1000 Hz (ohms),Impedance Phase at 1000 Hz (degrees),Temperature (C),Charge Injection Capacity @ 1000 us (uC/cm^2),Geometric Surface Area (mm^2)
d-024,IR01,3870.0,-25,65.9512,41.25871612854759,1.7272
d-025,IR02,9190.0,-23,65.9512,61.01102155896725,0.8103
d-026,IR03,936.0,-42,65.9512,388.7247048936847,1.1716
d-027,IR04,2180.0,-27,65.9512,99.5788942267337,1.2028
d-011,IR05,1470.0,-26,65.9512,155.62233528179223,1.4268
d-023,IR06,8080.0,-32,65.9512,13.09952362620218,1.377
d-022,IR07,8340.0,-41,65.9512,0.0,0.594
d-021,IR08,3750.0,-31,65.9512,94.59009862642627,0.8375
d-020,IR09,5420.0,-34,65.9512,59.50656288156337,1.008
d-004,IR10,10700.0,-40,65.9512,19.035210566948205,1.2387
d-028,PT01,4620.0,-24,65.9512,0.0,3.2472
d-029,PT02,11600.0,177,65.9512,69.15802706288038,2.1784
d-030,PT03,29900.0,-24,65.9512,7.541911797230761,2.0868
d-031,PT04,4860.0,-22,65.9512,40.06737370998104,2.3458
d-015,PT05,4850.0,-22,65.9512,46.461155332128435,2.0832
d-019,PT06,744.0,-67,65.9512,47.69664120053008,2.6302
d-018,PT07,888.0,-68,65.9512,49.47573344584223,2.1168
d-017,PT08,707.0,-65,65.9512,67.65652743674931,1.7199
d-016,PT09,721.0,-54,65.9512,49.37413240147509,1.607
d-000,PT10,918.0,-67,65.9512,45.093890064564846,2.8304

File: data/SIROF vs Pt/intanimpedance_1k_20250413061313.csv
Channel Number,Channel Name,Impedance Magnitude at 1000 Hz (ohms),Impedance Phase at 1000 Hz (degrees),Temperature (C),Charge Injection Capacity @ 1000 us (uC/cm^2),Geometric Surface Area (mm^2)
d-024,IR01,3870.0,-25,66.0197,46.776463462431124,1.7272
d-025,IR02,9250.0,-23,66.0197,57.399306450304195,0.8103
d-026,IR03,378.0,-27,66.0197,355.80442567116364,1.1716
d-027,IR04,2140.0,-28,66.0197,134.85667297814706,1.2028
d-011,IR05,1470.0,-27,66.0197,134.21872402176052,1.4268
d-023,IR06,9920.0,-32,66.0197,10.881733000337686,1.377
d-022,IR07,7340.0,-40,66.0197,0.0,0.594
d-021,IR08,8440.0,-29,66.0197,69.55618555295146,0.8375
d-020,IR09,5650.0,-34,66.0197,46.62736568986983,1.008
d-004,IR10,11000.0,-40,66.0197,17.603102267826134,1.2387
d-028,PT01,5350.0,-30,66.0197,0.0,3.2472
d-029,PT02,2760.0,-24,66.0197,41.10092991841187,2.1784
d-030,PT03,28100.0,-21,66.0197,7.279853188200536,2.0868
d-031,PT04,5370.0,-24,66.0197,28.46927521803077,2.3458
d-015,PT05,5530.0,-24,66.0197,40.14547675601059,2.0832
d-019,PT06,794.0,-68,66.0197,53.29801402698972,2.6302
d-018,PT07,758.0,-66,66.0197,56.33100818677094,2.1168
d-017,PT08,857.0,-68,66.0197,70.99548125189204,1.7199
d-016,PT09,692.0,-56,66.0197,109.01739279791158,1.607
d-000,PT10,739.0,-69,66.0197,57.70313261197723,2.8304

File: data/SIROF vs Pt/intanimpedance_1k_20250415070610.csv
Channel Number,Channel Name,Impedance Magnitude at 1000 Hz (ohms),Impedance Phase at 1000 Hz (degrees),Temperature (C),Charge Injection Capacity @ 1000 us (uC/cm^2),Geometric Surface Area (mm^2)
d-024,IR01,4010.0,-24,66.1019,50.80179685246166,1.7272
d-025,IR02,30000.0,135,66.1019,122.6057458934402,0.8103
d-026,IR03,1570.0,-34,66.1019,360.28967618229643,1.1716
d-027,IR04,2440.0,-27,66.1019,175.42460555656893,1.2028
d-011,IR05,1630.0,-27,66.1019,139.1681794021951,1.4268
d-023,IR06,11000.0,-31,66.1019,9.91963043114119,1.377
d-022,IR07,6300.0,-34,66.1019,0.0,0.594
d-021,IR08,9760.0,-30,66.1019,46.953916806503415,0.8375
d-020,IR09,5960.0,-34,66.1019,46.48765213281468,1.008
d-004,IR10,11300.0,-39,66.1019,17.02001477976332,1.2387
d-028,PT01,5430.0,-30,66.1019,0.0,3.2472
d-029,PT02,2860.0,-25,66.1019,36.249930515625046,2.1784
d-030,PT03,30600.0,-22,66.1019,6.673203481715205,2.0868
d-031,PT04,5530.0,-24,66.1019,29.382741709848837,2.3458
d-015,PT05,5700.0,-24,66.1019,38.754628581681196,2.0832
d-019,PT06,822.0,-69,66.1019,52.1435494642812,2.6302
d-018,PT07,917.0,-68,66.1019,46.70835570696884,2.1168
d-017,PT08,941.0,-68,66.1019,72.79020183258162,1.7199
d-016,PT09,654.0,-56,66.1019,100.834443202392,1.607
d-000,PT10,816.0,-70,66.1019,49.43520979291818,2.8304

File: data/SIROF vs Pt/intanimpedance_1k_20250415191926.csv
Channel Number,Channel Name,Impedance Magnitude at 1000 Hz (ohms),Impedance Phase at 1000 Hz (degrees),Temperature (C),Charge Injection Capacity @ 1000 us (uC/cm^2),Geometric Surface Area (mm^2)
d-024,IR01,4050.0,-25,66.084,51.57930917406188,1.7272
d-025,IR02,4530.0,-25,66.084,89.927031103508,0.8103
d-026,IR03,349.0,-26,66.084,315.34784778215845,1.1716
d-027,IR04,1280.0,-24,66.084,173.49257096526836,1.2028
d-011,IR05,1440.0,-28,66.084,132.7352815754557,1.4268
d-023,IR06,11000.0,-31,66.084,9.985475671750471,1.377
d-022,IR07,6740.0,-34,66.084,0.0,0.594
d-021,IR08,10400.0,-28,66.084,47.2032146957551,0.8375
d-020,IR09,6320.0,-34,66.084,38.30529914529897,1.008
d-004,IR10,11400.0,-39,66.084,18.821620723829046,1.2387
d-028,PT01,5440.0,-30,66.084,0.0,3.2472
d-029,PT02,2880.0,-25,66.084,36.00472470973845,2.1784
d-030,PT03,31000.0,-22,66.084,7.713535717290395,2.0868
d-031,PT04,5580.0,-24,66.084,28.56496389619432,2.3458
d-015,PT05,5750.0,-24,66.084,36.538578619125985,2.0832
d-019,PT06,836.0,-68,66.084,50.48125308160093,2.6302
d-018,PT07,951.0,-68,66.084,45.35215143569242,2.1168
d-017,PT08,976.0,-68,66.084,67.12691651282049,1.7199
d-016,PT09,682.0,-57,66.084,97.6345006433953,1.607
d-000,PT10,843.0,-70,66.084,48.41935904682951,2.8304

File: data/SIROF vs Pt/intanimpedance_1k_20250417075911.csv
Channel Number,Channel Name,Impedance Magnitude at 1000 Hz (ohms),Impedance Phase at 1000 Hz (degrees),Temperature (C),Charge Injection Capacity @ 1000 us (uC/cm^2),Geometric Surface Area (mm^2)
d-024,IR01,4180.0,-25,65.953,53.42442139502915,1.7272
d-025,IR02,6060.0,-29,65.953,54.96539743115551,0.8103
d-026,IR03,874.0,-37,65.953,375.15780447336334,1.1716
d-027,IR04,1360.0,-23,65.953,172.73095209703706,1.2028
d-011,IR05,1590.0,-27,65.953,100.94684303601147,1.4268
d-023,IR06,11100.0,-27,65.953,22.345120384359298,1.377
d-022,IR07,6600.0,-34,65.953,0.0,0.594
d-021,IR08,8490.0,-29,65.953,57.61249138919504,0.8375
d-020,IR09,6520.0,-34,65.953,39.98778998779176,1.008
d-004,IR10,11700.0,-39,65.953,15.695735603702117,1.2387
d-028,PT01,5500.0,-31,65.953,0.0,3.2472
d-029,PT02,2930.0,-25,65.953,35.0393902370091,2.1784
d-030,PT03,33000.0,-22,65.953,6.5427460067407655,2.0868
d-031,PT04,5740.0,-24,65.953,21.697746320916277,2.3458
d-015,PT05,5910.0,-25,65.953,37.03914878606171,2.0832
d-019,PT06,862.0,-68,65.953,41.29260994821352,2.6302
d-018,PT07,809.0,-67,65.953,55.096076892297155,2.1168
d-017,PT08,1020.0,-68,65.953,68.3125256966051,1.7199
d-016,PT09,731.0,-57,65.953,98.05504762816936,1.607
d-000,PT10,857.0,-71,65.953,47.57957559681805,2.8304

File: data/SIROF vs Pt/intanimpedance_1k_20250417201226.csv
Channel Number,Channel Name,Impedance Magnitude at 1000 Hz (ohms),Impedance Phase at 1000 Hz (degrees),Temperature (C),Charge Injection Capacity @ 1000 us (uC/cm^2),Geometric Surface Area (mm^2)
d-024,IR01,4150.0,-25,66.0198,47.301243725143586,1.7272
d-025,IR02,5950.0,-33,66.0198,54.891289535575645,0.8103
d-026,IR03,406.0,-25,66.0198,312.8131115499147,1.1716
d-027,IR04,1210.0,-24,66.0198,181.793507456961,1.2028
d-011,IR05,1550.0,-27,66.0198,127.25116751615003,1.4268
d-023,IR06,9830.0,-32,66.0198,11.334968589872584,1.377
d-022,IR07,7020.0,-34,66.0198,0.0,0.594
d-021,IR08,8060.0,-28,66.0198,54.91518091922496,0.8375
d-020,IR09,6830.0,-35,66.0198,34.865410448313376,1.008
d-004,IR10,11800.0,-39,66.0198,16.461550881507403,1.2387
d-028,PT01,5550.0,-31,66.0198,0.0,3.2472
d-029,PT02,3000.0,-26,66.0198,32.26177794342501,2.1784
d-030,PT03,32100.0,-22,66.0198,6.320992659582109,2.0868
d-031,PT04,5720.0,-24,66.0198,26.205688109564502,2.3458
d-015,PT05,5920.0,-25,66.0198,35.969099438686605,2.0832
d-019,PT06,853.0,-70,66.0198,40.96420459019324,2.6302
d-018,PT07,893.0,-68,66.0198,48.46905739762881,2.1168
d-017,PT08,1020.0,-67,66.0198,66.37472403908149,1.7199
d-016,PT09,743.0,-58,66.0198,94.95617307762679,1.607
d-000,PT10,890.0,-71,66.0198,44.60200775966087,2.8304

File: data/SIROF vs Pt/intanimpedance_1k_20250423180456.csv
Channel Number,Channel Name,Impedance Magnitude at 1000 Hz (ohms),Impedance Phase at 1000 Hz (degrees),Temperature (C),Charge Injection Capacity @ 1000 us (uC/cm^2),Geometric Surface Area (mm^2)
d-024,IR01,4400.0,-25,66.142,42.066483770980646,1.7272
d-025,IR02,10200.0,-24,66.142,44.5588801753172,0.8103
d-026,IR03,454.0,-24,66.142,332.1443082054599,1.1716
d-027,IR04,2350.0,-24,66.142,39.282372139427125,1.2028
d-011,IR05,1670.0,-26,66.142,143.01657131763872,1.4268
d-023,IR06,17900.0,-26,66.142,18.46265571755595,1.377
d-022,IR07,7330.0,-33,66.142,0.0,0.594
d-021,IR08,13000.0,-28,66.142,45.88734434337121,0.8375
d-020,IR09,7680.0,-35,66.142,32.724414812830936,1.008
d-004,IR10,10800.0,-35,66.142,20.955131660683957,1.2387
d-028,PT01,5880.0,-31,66.142,0.0,3.2472
d-029,PT02,3310.0,-27,66.142,31.858408823805412,2.1784
d-030,PT03,34500.0,-22,66.142,6.144173687096311,2.0868
d-031,PT04,6310.0,-25,66.142,21.04813660517103,2.3458
d-015,PT05,6400.0,-25,66.142,31.67106913204663,2.0832
d-019,PT06,893.0,-71,66.142,41.586913714735736,2.6302
d-018,PT07,1080.0,-70,66.142,41.27130716114301,2.1168
d-017,PT08,1160.0,-68,66.142,65.56783837641392,1.7199
d-016,PT09,825.0,-59,66.142,86.96065049518951,1.607
d-000,PT10,966.0,-72,66.142,41.67880593120765,2.8304

File: data/SIROF vs Pt/intanimpedance_1k_20250428170850.csv
Channel Number,Channel Name,Impedance Magnitude at 1000 Hz (ohms),Impedance Phase at 1000 Hz (degrees),Temperature (C),Charge Injection Capacity @ 1000 us (uC/cm^2),Geometric Surface Area (mm^2)
d-024,IR01,5960.0,-27,66.1792,32.57976302388338,1.7272
d-025,IR02,12300.0,-25,66.1792,34.01010935257414,0.8103
d-026,IR03,1060.0,-32,66.1792,77.22319593400773,1.1716
d-027,IR04,2290.0,-27,66.1792,135.69351001509412,1.2028
d-007,IR05,2050.0,-34,66.1792,126.26598520627228,1.4268
d-028,IR06,22300.0,-27,66.1792,18.14953001743374,1.377
d-029,IR07,8080.0,-25,66.1792,0.0,0.594
d-030,IR08,12500.0,-22,66.1792,46.608246770813146,0.8375
d-031,IR09,3910.0,-22,66.1792,117.94696406554823,1.008
d-006,IR10,8470.0,-32,66.1792,28.913687426646753,1.2387
d-008,PT01,3600.0,-38,66.1792,0.0,3.2472
d-009,PT02,951.0,-33,66.1792,76.04558038362988,2.1784
d-010,PT03,41300.0,-26,66.1792,5.828892681572692,2.0868
d-011,PT04,1140.0,-39,66.1792,80.10277547299461,2.3458
d-005,PT05,1230.0,-40,66.1792,89.28047602563326,2.0832
d-012,PT06,967.0,-67,66.1792,41.85016938446025,2.6302
d-013,PT07,1170.0,-63,66.1792,46.20352414469982,2.1168
d-014,PT08,1150.0,-54,66.1792,85.45964956220716,1.7199
d-015,PT09,1010.0,-50,66.1792,79.17939259236414,1.607
d-004,PT10,947.0,-71,66.1792,45.73369265823204,2.8304
d-023,G1X1-1,8600.0,-55,66.1792,2.053994082840271,4.0
d-022,G1X1-2,7440.0,-57,66.1792,3.1017913593259023,4.0
d-021,G3X3S-1,13500.0,-52,66.1792,2.2045030957686875,3.9204
d-020,G3X3S-2,3690.0,-67,66.1792,5.016037182504223,3.9204
d-019,G2X2S-1,7400.0,-41,66.1792,4.097957546102871,3.9601
d-018,G2X2S-2,7540.0,-38,66.1792,2.8743160994726282,3.9601
d-017,G2X2L-1,2310.0,-71,66.1792,7.198290598289908,4.0
d-016,G2X2L-2,8040.0,-49,66.1792,2.2096153846184707,4.0

File: data/SIROF vs Pt/intanimpedance_1k_20250507061210.csv
Channel Number,Channel Name,Impedance Magnitude at 1000 Hz (ohms),Impedance Phase at 1000 Hz (degrees),Temperature (C),Charge Injection Capacity @ 1000 us (uC/cm^2),Geometric Surface Area (mm^2)
d-024,IR01,6660.0,-29,66.2984,21.701998788614365,1.7272
d-025,IR02,14500.0,-24,66.2984,37.26329068794512,0.8103
d-026,IR03,367.0,-23,66.2984,333.48460278736115,1.1716
d-027,IR04,1720.0,-22,66.2984,140.4869251296739,1.2028
d-007,IR05,1310.0,-31,66.2984,94.46035241753813,1.4268
d-028,IR06,144000.0,-26,66.2984,35.60340419314782,1.377
d-029,IR07,70900.0,-46,66.2984,0.0,0.594
d-030,IR08,3820.0,124,66.2984,70.67125908916515,0.8375
d-031,IR09,25900.0,136,66.2984,114.85042735044897,1.008
d-006,IR10,72300.0,-136,66.2984,31.16841358546427,1.2387
d-008,PT01,3640.0,-39,66.2984,0.0,3.2472
d-009,PT02,889.0,-31,66.2984,100.81793741818876,2.1784
d-010,PT03,42400.0,-26,66.2984,6.572448061809824,2.0868
d-011,PT04,1110.0,-41,66.2984,42.158720948853606,2.3458
d-005,PT05,1320.0,-42,66.2984,77.7305494157959,2.0832
d-012,PT06,854.0,-68,66.2984,51.92883707204908,2.6302
d-013,PT07,757.0,-64,66.2984,50.32778068491857,2.1168
d-014,PT08,1190.0,-55,66.2984,73.44594642591248,1.7199
d-015,PT09,960.0,-54,66.2984,67.60806088745571,1.607
d-004,PT10,957.0,-71,66.2984,43.35574567697359,2.8304
d-023,G1X1-1,3140.0,-42,66.2984,8.288932954205453,4.0
d-022,G1X1-2,9490.0,-59,66.2984,2.077218934911187,4.0
d-021,G3X3S-1,13200.0,-47,66.2984,1.9921246705215965,3.9204
d-020,G3X3S-2,12200.0,-60,66.2984,1.6366639045032643,3.9204
d-019,G2X2S-1,10900.0,-39,66.2984,3.697303681142313,3.9601
d-018,G2X2S-2,5390.0,-65,66.2984,4.328394437379546,3.9601
d-017,G2X2L-1,6520.0,-55,66.2984,2.8863595706619583,4.0
d-016,G2X2L-2,10200.0,-45,66.2984,3.39145796064398,4.0

File: data/SIROF vs Pt/intanimpedance_1k_20250514093613.csv
Channel Number,Channel Name,Impedance Magnitude at 1000 Hz (ohms),Impedance Phase at 1000 Hz (degrees),Temperature (C),Charge Injection Capacity @ 1000 us (uC/cm^2),Geometric Surface Area (mm^2)
d-024,IR01,6660.0,-31,66.208,26.972117760298612,1.7272
d-025,IR02,14500.0,-29,66.208,22.16035155402299,0.8103
d-026,IR03,4020.0,-35,66.208,189.76249860219326,1.1716
d-027,IR04,12100.0,-27,66.208,97.90509349842424,1.2028
d-007,IR05,4930.0,-36,66.208,72.06162833321311,1.4268
d-028,IR06,111000.0,-26,66.208,3.393755551252857,1.377
d-029,IR07,9780.0,-23,66.208,0.0,0.594
d-030,IR08,22900.0,-22,66.208,25.589205466707423,0.8375
d-031,IR09,5450.0,-21,66.208,76.68514521194598,1.008
d-006,IR10,9970.0,-31,66.208,21.158969390987714,1.2387
d-008,PT01,3620.0,-39,66.208,0.0,3.2472
d-009,PT02,851.0,-31,66.208,71.00271194101447,2.1784
d-010,PT03,46500.0,-26,66.208,5.5202482901764975,2.0868
d-011,PT04,1070.0,-40,66.208,35.84941902324457,2.3458
d-005,PT05,1440.0,-40,66.208,53.6506157734058,2.0832
d-012,PT06,822.0,-68,66.208,44.03366489229132,2.6302
d-013,PT07,965.0,-60,66.208,55.397859799841335,2.1168
d-014,PT08,876.0,-58,66.208,85.1547719679607,1.7199
d-015,PT09,902.0,-55,66.208,66.6267770810412,1.607
d-004,PT10,1080.0,-72,66.208,31.467791386894483,2.8304
d-023,G1X1-1,7060.0,-40,66.208,7.434843546284005,4.0
d-022,G1X1-2,14100.0,-59,66.208,1.386352357320144,4.0
d-021,G3X3S-1,18900.0,-60,66.208,1.4384126573434337,3.9204
d-020,G3X3S-2,15400.0,-66,66.208,1.5993258176040466,3.9204
d-019,G2X2S-1,13000.0,-42,66.208,-0.5341745449158882,3.9601
d-018,G2X2S-2,6630.0,-54,66.208,6.668440773641046,3.9601
d-017,G2X2L-1,15700.0,-54,66.208,1.8304474410050053,4.0
d-016,G2X2L-2,14400.0,-48,66.208,3.1613712374576575,4.0

File: data/SIROF vs Pt/intanimpedance_1k_20250515101148.csv
Channel Number,Channel Name,Impedance Magnitude at 1000 Hz (ohms),Impedance Phase at 1000 Hz (degrees),Temperature (C),Charge Injection Capacity @ 1000 us (uC/cm^2),Geometric Surface Area (mm^2)
d-024,IR01,7740.0,-34,66.3492,31.939199059391918,1.7272
d-025,IR02,21400.0,-25,66.3492,1.1343453560692651,0.8103
d-026,IR03,3180.0,-41,66.3492,177.76749589451524,1.1716
d-027,IR04,27700.0,-28,66.3492,0.31994207300522404,1.2028
d-007,IR05,4280.0,-41,66.3492,85.36585365854565,1.4268
d-028,IR06,184000.0,-20,66.3492,5.192300341939157,1.377
d-029,IR07,10500.0,-24,66.3492,0.0,0.594
d-030,IR08,25700.0,-22,66.3492,2074.378874859417,0.8375
d-031,IR09,6140.0,-21,66.3492,72.79327875245752,1.008
d-006,IR10,9620.0,-29,66.3492,26.00704942819324,1.2387
d-008,PT01,3490.0,-39,66.3492,0.0,3.2472
d-009,PT02,730.0,-33,66.3492,100.64961816246397,2.1784
d-010,PT03,45300.0,-25,66.3492,7.8720291486260745,2.0868
d-011,PT04,855.0,-40,66.3492,40.11935840660739,2.3458
d-005,PT05,1410.0,-41,66.3492,62.15963432520285,2.0832
d-012,PT06,843.0,-67,66.3492,42.05588343676932,2.6302
d-013,PT07,1020.0,-60,66.3492,49.37887451292868,2.1168
d-014,PT08,861.0,-58,66.3492,84.85826940903783,1.7199
d-015,PT09,926.0,-54,66.3492,74.99542442990591,1.607
d-004,PT10,1110.0,-71,66.3492,37.013443959293554,2.8304
d-023,G1X1-1,5770.0,-38,66.3492,6.195074441687406,4.0
d-022,G1X1-2,12700.0,-58,66.3492,2.000071357214225,4.0
d-021,G3X3S-1,17100.0,-54,66.3492,0.9722081045069362,3.9204
d-020,G3X3S-2,12300.0,-65,66.3492,1.6546763103236577,3.9204
d-019,G2X2S-1,12200.0,-42,66.3492,2.9808082226545776,3.9601
d-018,G2X2S-2,6160.0,-61,66.3492,4.271453906564077,3.9601
d-017,G2X2L-1,15100.0,-55,66.3492,2.25442061494692,4.0
d-016,G2X2L-2,12200.0,-46,66.3492,2.621333702268975,4.0

File: data/SIROF vs Pt/intanimpedance_1k_20250523132958.csv
Channel Number,Channel Name,Impedance Magnitude at 1000 Hz (ohms),Impedance Phase at 1000 Hz (degrees),Temperature (C),Charge Injection Capacity @ 1000 us (uC/cm^2),Geometric Surface Area (mm^2)
d-024,IR01,7770.0,-26,66.3078,20.31923611358552,1.7272
d-025,IR02,25400.0,-23,66.3078,37.615251152727296,0.8103
d-026,IR03,529.0,-21,66.3078,328.2821650865803,1.1716
d-027,IR04,3240.0,-29,66.3078,45.86357323109124,1.2028
d-007,IR05,1400.0,-28,66.3078,89.08958512252447,1.4268
d-028,IR06,2920.0,47,66.3078,25.045563097033693,1.377
d-029,IR07,9640.0,-29,66.3078,0.0,0.594
d-030,IR08,53300.0,-20,66.3078,11.14548630284826,0.8375
d-031,IR09,49500.0,-49,66.3078,116.59430252025355,1.008
d-006,IR10,10400.0,-31,66.3078,27.468770171033867,1.2387
d-008,PT01,3550.0,-40,66.3078,0.0,3.2472
d-009,PT02,705.0,-33,66.3078,109.25927618427336,2.1784
d-010,PT03,50800.0,-25,66.3078,4.506110213077873,2.0868
d-011,PT04,822.0,-38,66.3078,86.79639216650679,2.3458
d-005,PT05,940.0,-44,66.3078,72.38186320848683,2.0832
d-012,PT06,989.0,-62,66.3078,39.864756146559216,2.6302
d-013,PT07,744.0,-54,66.3078,70.02485947669034,2.1168
d-014,PT08,926.0,-54,66.3078,60.72543923271845,1.7199
d-015,PT09,894.0,-55,66.3078,61.490286864567835,1.607
d-004,PT10,1230.0,-68,66.3078,40.734497977998835,2.8304
d-023,G1X1-1,7720.0,-44,66.3078,4.870776772247426,4.0
d-022,G1X1-2,17800.0,-63,66.3078,0.17942402425076978,4.0
d-021,G3X3S-1,15700.0,-57,66.3078,0.8017948789297719,3.9204
d-020,G3X3S-2,11800.0,-62,66.3078,2.2731039525995045,3.9204
d-019,G2X2S-1,13500.0,-47,66.3078,2.3009237423015723,3.9601
d-018,G2X2S-2,5990.0,-58,66.3078,3.5604018866462885,3.9601
d-017,G2X2L-1,17300.0,-58,66.3078,1.255707196029487,4.0
d-016,G2X2L-2,11600.0,-53,66.3078,2.011936339522466,4.0

File: data/SIROF vs Pt/intanimpedance_1k_20250524014743.csv
Channel Number,Channel Name,Impedance Magnitude at 1000 Hz (ohms),Impedance Phase at 1000 Hz (degrees),Temperature (C),Charge Injection Capacity @ 1000 us (uC/cm^2),Geometric Surface Area (mm^2)
d-024,IR01,7630.0,-27,66.4325,19.323203578533768,1.7272
d-025,IR02,25000.0,-23,66.4325,23.846753345721265,0.8103
d-026,IR03,925.0,-31,66.4325,299.85591397340596,1.1716
d-027,IR04,3380.0,-26,66.4325,38.67301321983399,1.2028
d-007,IR05,1210.0,-30,66.4325,71.2421395153376,1.4268
d-028,IR06,20200.0,-21,66.4325,16.9929968722796,1.377
d-029,IR07,8160.0,-27,66.4325,0.0,0.594
d-030,IR08,50500.0,-22,66.4325,18.591206861615774,0.8375
d-031,IR09,4320.0,-25,66.4325,81.73198063323008,1.008
d-006,IR10,7410.0,-33,66.4325,22.008838442026917,1.2387
d-008,PT01,3570.0,-40,66.4325,0.0,3.2472
d-009,PT02,730.0,-33,66.4325,110.9987944159283,2.1784
d-010,PT03,53400.0,-26,66.4325,6.238480706566504,2.0868
d-011,PT04,819.0,-37,66.4325,84.02212252648877,2.3458
d-005,PT05,1040.0,-45,66.4325,65.29199264101716,2.0832
d-012,PT06,1050.0,-61,66.4325,38.56493200627165,2.6302
d-013,PT07,858.0,-54,66.4325,56.71665457663204,2.1168
d-014,PT08,966.0,-55,66.4325,60.35465009823539,1.7199
d-015,PT09,983.0,-53,66.4325,55.59613343207159,1.607
d-004,PT10,1280.0,-68,66.4325,34.36391900919925,2.8304
d-023,G1X1-1,8390.0,-46,66.4325,3.9580971659920223,4.0
d-022,G1X1-2,16900.0,-63,66.4325,0.18186813186764042,4.0
d-021,G3X3S-1,17100.0,-54,66.4325,0.8063069714065719,3.9204
d-020,G3X3S-2,12000.0,-63,66.4325,1.7319107071593651,3.9204
d-019,G2X2S-1,12700.0,-49,66.4325,2.496051964499966,3.9601
d-018,G2X2S-2,5800.0,-56,66.4325,3.970509228480538,3.9601
d-017,G2X2L-1,16700.0,-58,66.4325,2.0925137155952482,4.0
d-016,G2X2L-2,11500.0,-52,66.4325,2.127201112140784,4.0

File: data/SIROF vs Pt/intanimpedance_1k_20250524140528.csv
Channel Number,Channel Name,Impedance Magnitude at 1000 Hz (ohms),Impedance Phase at 1000 Hz (degrees),Temperature (C),Charge Injection Capacity @ 1000 us (uC/cm^2),Geometric Surface Area (mm^2)
d-024,IR01,7790.0,-26,66.3871,15.37426926228722,1.7272
d-025,IR02,23700.0,-22,66.3871,27.36256584684951,0.8103
d-026,IR03,521.0,-23,66.3871,182.63130896929238,1.1716
d-027,IR04,3680.0,-27,66.3871,27.450801163763856,1.2028
d-007,IR05,1420.0,-29,66.3871,58.159198716135016,1.4268
d-028,IR06,50400.0,-21,66.3871,7.128982128982132,1.377
d-029,IR07,9340.0,-25,66.3871,0.0,0.594
d-030,IR08,49800.0,-22,66.3871,12.703568405060947,0.8375
d-031,IR09,6940.0,-28,66.3871,58.96649281486967,1.008
d-006,IR10,8740.0,-32,66.3871,23.153181685516195,1.2387
d-008,PT01,3510.0,-40,66.3871,0.0,3.2472
d-009,PT02,581.0,-27,66.3871,149.8099190239849,2.1784
d-010,PT03,54200.0,-26,66.3871,4.558531216351913,2.0868
d-011,PT04,772.0,-38,66.3871,90.79985105221672,2.3458
d-005,PT05,1040.0,-46,66.3871,66.3344897512428,2.0832
d-012,PT06,968.0,-65,66.3871,41.05573502983942,2.6302
d-013,PT07,522.0,-57,66.3871,65.73783359495815,2.1168
d-014,PT08,873.0,-58,66.3871,69.95000498555082,1.7199
d-015,PT09,880.0,-57,66.3871,64.44669390422345,1.607
d-004,PT10,1010.0,-69,66.3871,39.81073938033399,2.8304
d-023,G1X1-1,8020.0,-45,66.3871,4.789441930619325,4.0
d-022,G1X1-2,18000.0,-63,66.3871,0.45036527718053526,4.0
d-021,G3X3S-1,16400.0,-61,66.3871,-0.04846207840078339,3.9204
d-020,G3X3S-2,12000.0,-64,66.3871,1.6889956283893168,3.9204
d-019,G2X2S-1,12000.0,-46,66.3871,2.399127529445187,3.9601
d-018,G2X2S-2,5980.0,-55,66.3871,2.9870892399402162,3.9601
d-017,G2X2L-1,17800.0,-64,66.3871,0.509615384616211,4.0
d-016,G2X2L-2,11600.0,-54,66.3871,1.977251407129419,4.0

File: data/SIROF vs Pt/intanimpedance_1k_20250525022314.csv
Channel Number,Channel Name,Impedance Magnitude at 1000 Hz (ohms),Impedance Phase at 1000 Hz (degrees),Temperature (C),Charge Injection Capacity @ 1000 us (uC/cm^2),Geometric Surface Area (mm^2)
d-024,IR01,7710.0,-26,66.4583,14.884027505611677,1.7272
d-025,IR02,20600.0,-22,66.4583,47.62718461348693,0.8103
d-026,IR03,428.0,-13,66.4583,151.12530483354607,1.1716
d-027,IR04,3290.0,-30,66.4583,41.35222941343996,1.2028
d-007,IR05,1210.0,-27,66.4583,98.37157351134087,1.4268
d-028,IR06,110000.0,-22,66.4583,5.193750814665858,1.377
d-029,IR07,10500.0,-24,66.4583,0.0,0.594
d-030,IR08,65700.0,-21,66.4583,9.786844529835161,0.8375
d-031,IR09,7840.0,-26,66.4583,40.717411474277476,1.008
d-006,IR10,9810.0,-30,66.4583,22.46490088582779,1.2387
d-008,PT01,3480.0,-39,66.4583,0.0,3.2472
d-009,PT02,595.0,-21,66.4583,155.06004656159945,2.1784
d-010,PT03,53200.0,-26,66.4583,4.923864106394915,2.0868
d-011,PT04,712.0,-37,66.4583,68.25411850538102,2.3458
d-005,PT05,1030.0,-44,66.4583,70.41031549096276,2.0832
d-012,PT06,913.0,-55,66.4583,36.29417707205658,2.6302
d-013,PT07,1110.0,-55,66.4583,69.14381914383547,2.1168
d-014,PT08,875.0,-53,66.4583,88.14540499525928,1.7199
d-015,PT09,870.0,-53,66.4583,68.10466276407725,1.607
d-004,PT10,1030.0,-68,66.4583,32.99342350336166,2.8304
d-023,G1X1-1,8150.0,-42,66.4583,5.310897435898589,4.0
d-022,G1X1-2,17100.0,-62,66.4583,0.5079881656799257,4.0
d-021,G3X3S-1,18700.0,-57,66.4583,2.08018429094235,3.9204
d-020,G3X3S-2,11900.0,-63,66.4583,1.5858748220537886,3.9204
d-019,G2X2S-1,12200.0,-45,66.4583,2.6302578005818233,3.9601
d-018,G2X2S-2,9520.0,-21,66.4583,6.304716469862851,3.9601
d-017,G2X2L-1,16700.0,-66,66.4583,0.7449095022624064,4.0
d-016,G2X2L-2,11500.0,-53,66.4583,2.2118738376169658,4.0

File: data/SIROF vs Pt/intanimpedance_1k_20250527164409.csv
Channel Number,Channel Name,Impedance Magnitude at 1000 Hz (ohms),Impedance Phase at 1000 Hz (degrees),Temperature (C),Charge Injection Capacity @ 1000 us (uC/cm^2),Geometric Surface Area (mm^2)
d-024,IR01,7860.0,-27,66.0988,24.922479442268315,1.7272
d-025,IR02,6580.0,-26,66.0988,69.10334992530127,0.8103
d-026,IR03,924.0,-42,66.0988,427.040383083374,1.1716
d-027,IR04,15000.0,-24,66.0988,3.0652295295927194,1.2028
d-007,IR05,1270.0,-27,66.0988,119.65190502017396,1.4268
d-028,IR06,146000.0,-18,66.0988,-403.38528573694794,1.377
d-029,IR07,10700.0,-24,66.0988,0.0,0.594
d-030,IR08,76500.0,-22,66.0988,8.476962506813258,0.8375
d-031,IR09,6990.0,-21,66.0988,65.40340952961253,1.008
d-006,IR10,10300.0,-30,66.0988,22.073177430549464,1.2387
d-008,PT01,3540.0,-40,66.0988,0.0,3.2472
d-009,PT02,596.0,-26,66.0988,160.81551267925124,2.1784
d-010,PT03,54700.0,-25,66.0988,5.194638173367858,2.0868
d-011,PT04,561.0,-24,66.0988,137.74429723373777,2.3458
d-005,PT05,659.0,-38,66.0988,81.11213929859049,2.0832
d-012,PT06,45500.0,120,66.0988,37.94095798506863,2.6302
d-013,PT07,88400.0,7,66.0988,54.515342461800564,2.1168
d-014,PT08,72700.0,152,66.0988,66.35422084681218,1.7199
d-015,PT09,21600.0,-5,66.0988,85.91259393996881,1.607
d-004,PT10,101000.0,160,66.0988,34.768801365383965,2.8304
d-023,G1X1-1,7220.0,-47,66.0988,5.013461538460854,4.0
d-022,G1X1-2,12600.0,-60,66.0988,1.1824847814054529,4.0
d-021,G3X3S-1,10800.0,-66,66.0988,1.146406357049442,3.9204
d-020,G3X3S-2,6880.0,-55,66.0988,4.2032882941972876,3.9204
d-019,G2X2S-1,12400.0,-51,66.0988,1.7047618995368494,3.9601
d-018,G2X2S-2,8580.0,-59,66.0988,7.09993635530575,3.9601
d-017,G2X2L-1,14200.0,-61,66.0988,1.6516875981163504,4.0
d-016,G2X2L-2,12400.0,-54,66.0988,1.9726720647773408,4.0

File: data/SIROF vs Pt/intanimpedance_1k_20250601114810.csv
Channel Number,Channel Name,Impedance Magnitude at 1000 Hz (ohms),Impedance Phase at 1000 Hz (degrees),Temperature (C),Charge Injection Capacity @ 1000 us (uC/cm^2),Geometric Surface Area (mm^2)
d-024,IR01,46600.0,-34,66.413,10.545618511582834,1.7272
d-025,IR02,57400.0,-31,66.413,9.055696387356129,0.8103
d-026,IR03,39900.0,-33,66.413,57.8208895099552,1.1716
d-027,IR04,81000.0,-31,66.413,9069.382978192694,1.2028
d-007,IR05,43700.0,-36,66.413,59.45036180530616,1.4268
d-028,IR06,322000.0,-22,66.413,3.3859994427817783,1.377
d-029,IR07,10600.0,-25,66.413,0.0,0.594
d-030,IR08,104000.0,-22,66.413,35.90204769724889,0.8375
d-031,IR09,75700.0,-26,66.413,35.45482295515718,1.008
d-006,IR10,9700.0,-31,66.413,21.025125408756125,1.2387
d-008,PT01,3600.0,-40,66.413,0.0,3.2472
d-009,PT02,549.0,-30,66.413,153.19543253426133,2.1784
d-010,PT03,59500.0,-25,66.413,4.00525043527594,2.0868
d-011,PT04,588.0,-33,66.413,125.18763678531221,2.3458
d-005,PT05,1020.0,-48,66.413,64.28154388308073,2.0832
d-012,PT06,701.0,-62,66.413,42.12802380244391,2.6302
d-013,PT07,732.0,-57,66.413,50.83562821658081,2.1168
d-014,PT08,773.0,-57,66.413,80.60936406119812,1.7199
d-015,PT09,948.0,-55,66.413,58.08683578244163,1.607
d-004,PT10,1210.0,-70,66.413,32.87984813875971,2.8304
d-023,G1X1-1,7520.0,-53,66.413,3.288641410688621,4.0
d-022,G1X1-2,16600.0,-60,66.413,0.9670848019903872,4.0
d-021,G3X3S-1,9780.0,-64,66.413,1.2148535517819723,3.9204
d-020,G3X3S-2,10600.0,-61,66.413,1.939136256765052,3.9204
d-019,G2X2S-1,12000.0,-56,66.413,1.8868281033380958,3.9601
d-018,G2X2S-2,7020.0,-60,66.413,3.7343085513288394,3.9601
d-017,G2X2L-1,16900.0,-63,66.413,1.2876496854072657,4.0
d-016,G2X2L-2,11000.0,-58,66.413,1.834987593052204,4.0

File: data/SIROF vs Pt/intanimpedance_1k_20250602000558.csv
Channel Number,Channel Name,Impedance Magnitude at 1000 Hz (ohms),Impedance Phase at 1000 Hz (degrees),Temperature (C),Charge Injection Capacity @ 1000 us (uC/cm^2),Geometric Surface Area (mm^2)
d-024,IR01,88200.0,-37,66.4514,15.384318476030122,1.7272
d-025,IR02,103000.0,-34,66.4514,25.42842300727142,0.8103
d-026,IR03,79100.0,-35,66.4514,46.73582703041009,1.1716
d-027,IR04,109000.0,-33,66.4514,4355.702079762676,1.2028
d-007,IR05,84600.0,-38,66.4514,96.65344000935187,1.4268
d-028,IR06,413000.0,-24,66.4514,5.570841973773756,1.377
d-029,IR07,9700.0,-25,66.4514,0.0,0.594
d-030,IR08,46100.0,-24,66.4514,15.048407507803816,0.8375
d-031,IR09,11200.0,-25,66.4514,22.71199409999659,1.008
d-006,IR10,9320.0,-31,66.4514,46.8884873098929,1.2387
d-008,PT01,3610.0,-40,66.4514,0.0,3.2472
d-009,PT02,576.0,-30,66.4514,155.06004656159945,2.1784
d-010,PT03,59000.0,-25,66.4514,4.109727055701448,2.0868
d-011,PT04,681.0,-37,66.4514,90.71135547549883,2.3458
d-005,PT05,1020.0,-49,66.4514,62.46551539403633,2.0832
d-012,PT06,774.0,-62,66.4514,41.26916350321186,2.6302
d-013,PT07,771.0,-58,66.4514,51.496162567591554,2.1168
d-014,PT08,807.0,-58,66.4514,79.2650194643543,1.7199
d-015,PT09,992.0,-55,66.4514,61.874647255461895,1.607
d-004,PT10,1200.0,-70,66.4514,28.018258547326447,2.8304
d-023,G1X1-1,7160.0,-53,66.4514,3.492307692307433,4.0
d-022,G1X1-2,18000.0,-60,66.4514,2.1367869776365453,4.0
d-021,G3X3S-1,10100.0,-65,66.4514,0.9873047063133874,3.9204
d-020,G3X3S-2,11200.0,-63,66.4514,1.6624534530871198,3.9204
d-019,G2X2S-1,12400.0,-58,66.4514,1.7530637338220703,3.9601
d-018,G2X2S-2,7230.0,-60,66.4514,2.8542837112669432,3.9601
d-017,G2X2L-1,18600.0,-64,66.4514,1.1051775147931995,4.0
d-016,G2X2L-2,11000.0,-58,66.4514,2.169129554655875,4.0

File: data/SIROF vs Pt/intanimpedance_1k_20250606155619.csv
,Channel Number,Channel Name,Impedance Magnitude at 1000 Hz (ohms),Impedance Phase at 1000 Hz (degrees),Temperature (C),Charge Injection Capacity @ 1000 us (uC/cm^2),Geometric Surface Area (mm^2)
0,d-024,IR01,37200.0,-29,66.2594,,1.7272
1,d-025,IR02,51000.0,-26,66.2594,,0.8103
2,d-026,IR03,30100.0,-28,66.2594,,1.1716
3,d-027,IR04,393000.0,-34,66.2594,,1.2028
4,d-007,IR05,31400.0,-30,66.2594,,1.4268
5,d-028,IR06,715000.0,-28,66.2594,,1.377
6,d-029,IR07,7690.0,-27,66.2594,,0.594
7,d-030,IR08,83600.0,-23,66.2594,,0.8375
8,d-031,IR09,560000.0,-31,66.2594,,1.008
9,d-006,IR10,7460.0,-33,66.2594,,1.2387
10,d-008,PT01,6500.0,-36,66.2594,,3.2472
11,d-009,PT02,3330.0,-30,66.2594,,2.1784
12,d-010,PT03,42200.0,-25,66.2594,,2.0868
13,d-011,PT04,3430.0,-32,66.2594,,2.3458
14,d-005,PT05,3840.0,-37,66.2594,,2.0832
15,d-012,PT06,1780.0,-47,66.2594,,2.6302
16,d-013,PT07,1620.0,-45,66.2594,,2.1168
17,d-014,PT08,1450.0,-42,66.2594,,1.7199
18,d-015,PT09,4700.0,-39,66.2594,,1.607
19,d-004,PT10,1690.0,-55,66.2594,,2.8304
