Repository: brianna-thielen/Lifetime-Testing

# Lifetime-Testing
Electrode testing (EIS and VT), IDE testing (EIS), and humidity sensor monitoring (I2C and resistive) plus data analysis for accelerated lifetime testing

Note: Automatic Windows update is disabled on this machine to prevent unwanted restarts. Check for updates periodically.

Instructions for starting testing:
1. Ensure all hardware is connected and turned on
2. Open Visual Studio Code to Lifetime-Testing repository
3. Open Intan RHX software
4. Select the RHS 128ch Stim/Recording Controller
5. Select the 30 kHz sample rate and +/- 2.550 mA stimulation range
6. Click Network -> Remote TCP Control
7. In the "Commands" tab, click "Connect"
8. In the "Data Output" tab, under "Waveform Output", click "Connect"
9. In Visual Studio Code, run the program run_lifetime_testing.py

Instructions for adding new samples:
1. Pause testing by pressing "ctrl-c"
    Note: if "CONTINUOUS_TESTING" is set to "True" in "run_lifetime_testing.py", you will need to re-connect the Intan and run "pause_lifetime_testing.py"
    For IDEs:
        2. Connect each sample via a Seriemas3 custom PCB (tapeout package under equipment/Seriemas3_RevX01_Tapeout_12142024_TIME.zip) connected to the switcher
        3. Create a new .json file for the sample group, following "LCP Pt Grids.json" as a template, and save it in test_information/samples
    For Stimulating Electrodes:
        2. Connect each sample to an Intan channel, with return electrodes connected to Intan ground
        3. Create a new .json file for the sample group, following "LCP IDEs 25um.json" as a template, and save it in test_information/samples
    For Recording Electrodes:
        2. Connect either as IDEs (to measure with the LCR meter) or as stimulating electrodes with zero stimulation amplitude (to measure with the Intan)
        3. Create a new .json file for the sample group (according to the appropriate connection protocol), and save it in test_information/samples
    Humidity Sensors (capacitive, I2C):
        2. Replicate the I2C scanner hardware on the existing Arduino UNO, connect to a new Arduino Uno, connect the sensors to the Arduino, connect to the computer
            - The hardware is not documented, so this will require reverse engineering
            - The code that's used to program the arduino is saved under support_functions as i2c_RH_Temp_muxed2_fast.ino
            - You need to determine the port for the new Arduino and enter it in the json file
        3. Create a new .json file for the sample group, following "LCP Encapsulation Capacitive.json" as a template, and save it in test_information/samples
    Humidity Sensors (resistive, impedance):
        2. Connect each sample via a Seriemas3 custom PCB (tapeout package under equipment/Seriemas3_RevX01_Tapeout_12142024_TIME.zip) connected to the switcher
        3. Create a new .json file for the sample group, following "LCP Encapsulation Resistive.json" as a template, and save it in test_information/samples
4. Re-start testing by running the program run_lifetime_testing.py

Instructions for removing samples from test:
1. Pause testing by pressing "ctrl-c"
    Note: if "CONTINUOUS_TESTING" is set to "True" in "run_lifetime_testing.py", you will need to re-connect the Intan and run "pause_lifetime_testing.py"
2. Disconnect samples
3. Open the sample group information under test_information/samples/[group].json
4. To remove a single device from a group, add the name of the sample to the "broken devices" list
   To remove the whole group, list the current date and time in the format "YYYY-MM-DD HH:MM" (24 hour format) under "end_date"
5. Re-connect the Intan, and run "run_lifetime_testing.py"

Instructions for setting up slack webhook:
1. Go to https://api.slack.com/apps
2. Click “Create New App” → From scratch.
3. Give it a name and select your workspace.
4. Go to “Incoming Webhooks” in the left menu.
5. Toggle Activate Incoming Webhooks to ON.
6. Click “Add New Webhook to Workspace” and select the desired channel.
7. Copy the Webhook URL, and save it into a new file under test_information/slack.json, with the key "webhook" (example below)
    slack.json:
    {
        "webhook": "[webhook url]"
    }

Instructions for setting up Github upload:
1. Sync the Github repository to your computer
2. Save the directory under test_information/github.json, with the key "path" (example below)
    github.json:
    {
        "path": "C:/Repo-Directory"
    }
3. If push fails, ensure you're logged in by testing a push on the command line

Note: slack.json and github.json are automatically added to .gitignore for privacy

File: data/temp/SIROF vs Pt/intanimpedance_1k_20241213181736.csv
Channel Number,Channel Name,Impedance Magnitude at 1000 Hz (ohms),Impedance Phase at 1000 Hz (degrees),Charge Injection Capacity @ 1000 us (uC/cm^2),Geometric Surface Area (mm^2),Temperature (C)
A-024,IR01,226.0,-32,,,65.1727
A-025,IR02,376.0,-18,,,65.1727
A-026,IR03,221.0,-11,,,65.1727
A-027,IR04,406.0,-37,,,65.1727
A-011,IR05,846.0,-46,,,65.1727
A-023,IR06,111000.0,-18,,,65.1727
A-022,IR07,404000.0,-28,,,65.1727
A-021,IR08,177000.0,-27,,,65.1727
A-020,IR09,207.0,-35,,,65.1727
A-004,IR10,395.0,-73,,,65.1727
A-028,PT01,2500.0,-14,,,65.1727
A-029,PT02,748.0,-29,,,65.1727
A-030,PT03,599.0,-19,,,65.1727
A-031,PT04,721.0,-17,,,65.1727
A-015,PT05,2180.0,-29,,,65.1727
A-019,PT06,5170.0,-30,,,65.1727
A-018,PT07,345.0,-57,,,65.1727
A-017,PT08,312.0,-54,,,65.1727
A-016,PT09,449.0,-57,,,65.1727
A-000,PT10,169.0,53,,,65.1727

File: data/temp/SIROF vs Pt/intanimpedance_1k_20241215000003.csv
Channel Number,Channel Name,Impedance Magnitude at 1000 Hz (ohms),Impedance Phase at 1000 Hz (degrees),Charge Injection Capacity @ 1000 us (uC/cm^2),Geometric Surface Area (mm^2),Temperature (C)
A-024,IR01,373.0,-33,,,65.5618
A-025,IR02,437.0,-26,,,65.5618
A-026,IR03,365.0,-20,,,65.5618
A-027,IR04,552.0,-29,,,65.5618
A-011,IR05,311000.0,-22,,,65.5618
A-023,IR06,114000.0,-18,,,65.5618
A-022,IR07,17500.0,-15,,,65.5618
A-021,IR08,646.0,-29,,,65.5618
A-020,IR09,664.0,-33,,,65.5618
A-004,IR10,918.0,-43,,,65.5618
A-028,PT01,28500.0,-31,,,65.5618
A-029,PT02,595.0,-33,,,65.5618
A-030,PT03,371.0,-30,,,65.5618
A-031,PT04,732.0,-24,,,65.5618
A-015,PT05,1860.0,5,,,65.5618
A-019,PT06,1050.0,-41,,,65.5618
A-018,PT07,1070.0,-34,,,65.5618
A-017,PT08,713.0,-58,,,65.5618
A-016,PT09,760.0,-54,,,65.5618
A-000,PT10,2840.0,30,,,65.5618

File: data/temp/SIROF vs Pt/intanimpedance_1k_20241217121939.csv
Channel Number,Channel Name,Impedance Magnitude at 1000 Hz (ohms),Impedance Phase at 1000 Hz (degrees),Charge Injection Capacity @ 1000 us (uC/cm^2),Geometric Surface Area (mm^2),Temperature (C)
A-024,IR01,251.0,-5,,,65.2
A-025,IR02,265.0,-47,,,65.2
A-026,IR03,349.0,-32,,,65.2
A-027,IR04,156.0,-39,,,65.2
A-011,IR05,743.0,-53,,,65.2
A-023,IR06,334.0,-28,,,65.2
A-022,IR07,177000.0,-35,,,65.2
A-021,IR08,274.0,-33,,,65.2
A-020,IR09,232.0,-53,,,65.2
A-004,IR10,401.0,-70,,,65.2
A-028,PT01,14100.0,-37,,,65.2
A-029,PT02,515.0,-42,,,65.2
A-030,PT03,11500.0,-39,,,65.2
A-031,PT04,623.0,-48,,,65.2
A-015,PT05,1900.0,-42,,,65.2
A-019,PT06,426.0,-75,,,65.2
A-018,PT07,265.0,-58,,,65.2
A-017,PT08,630.0,-68,,,65.2
A-016,PT09,480.0,-58,,,65.2
A-000,PT10,649.0,-60,,,65.2

File: data/temp/SIROF vs Pt/intanimpedance_1k_20241219001603.csv
Channel Number,Channel Name,Impedance Magnitude at 1000 Hz (ohms),Impedance Phase at 1000 Hz (degrees),Charge Injection Capacity @ 1000 us (uC/cm^2),Geometric Surface Area (mm^2),Temperature (C)
a-024,IR01,596.0,-47,206.3428374463145,1.7272,65.682
a-025,IR02,494.0,-45,658.5879873549527,0.8103,65.682
a-026,IR03,275.0,-30,459.04789417931113,1.1716,65.682
a-027,IR04,611.0,-51,468.4582128884314,1.2028,65.682
a-011,IR05,552.0,-57,73.43971909784011,1.4268,65.682
a-023,IR06,758.0,-32,263.6106611052249,1.377,65.682
a-022,IR07,65600.0,-29,0.0,0.594,65.682
a-021,IR08,782.0,-25,915.0401836979152,0.8375,65.682
a-020,IR09,388.0,-39,257.95392584518936,1.008,65.682
a-004,IR10,491.0,-46,140.73078853043873,1.2387,65.682
a-028,PT01,239.0,22,34.83819088031925,3.2472,65.682
a-029,PT02,564.0,-41,38.18075323797224,2.1784,65.682
a-030,PT03,534.0,-35,62.41754896323215,2.0868,65.682
a-031,PT04,843.0,-36,44.12819562111045,2.3458,65.682
a-015,PT05,2110.0,-39,31.500282434589693,2.0832,65.682
a-019,PT06,784.0,-48,40.64669779630728,2.6302,65.682
a-018,PT07,844.0,-54,47.58634222920264,2.1168,65.682
a-017,PT08,659.0,-66,39.41300386032445,1.7199,65.682
a-016,PT09,673.0,-59,80.2842203369368,1.607,65.682
a-000,PT10,732.0,-58,26.98381854154698,2.8304,65.682

File: data/temp/SIROF vs Pt/intanimpedance_1k_20241223041039.csv
Channel Number,Channel Name,Impedance Magnitude at 1000 Hz (ohms),Impedance Phase at 1000 Hz (degrees),Charge Injection Capacity @ 1000 us (uC/cm^2),Geometric Surface Area (mm^2),Temperature (C)
a-024,IR01,583.0,-75,246.8900946203896,1.7272,65.1278
a-025,IR02,326.0,-17,562.0509246617805,0.8103,65.1278
a-026,IR03,382.0,-70,314.8773100121548,1.1716,65.1278
a-027,IR04,659.0,-39,267.80460975680086,1.2028,65.1278
a-011,IR05,589.0,-43,194.8346470715445,1.4268,65.1278
a-023,IR06,1210.0,-41,68.46762129986523,1.377,65.1278
a-022,IR07,1210.0,-40,0.0,0.594,65.1278
a-021,IR08,24800.0,-26,9.739025857533644,0.8375,65.1278
a-020,IR09,2350.0,-41,72.50252418520574,1.008,65.1278
a-004,IR10,2600.0,-43,50.00613833074667,1.2387,65.1278
a-028,PT01,26600.0,-35,13.88426570369904,3.2472,65.1278
a-029,PT02,1070.0,-78,32.686823988048815,2.1784,65.1278
a-030,PT03,567.0,-37,39.85657730826235,2.0868,65.1278
a-031,PT04,687.0,-44,49.23966674757553,2.3458,65.1278
a-015,PT05,1170.0,-41,73.08467741943939,2.0832,65.1278
a-019,PT06,881.0,-85,32.83060183676043,2.6302,65.1278
a-018,PT07,887.0,-63,31.20790499822832,2.1168,65.1278
a-017,PT08,849.0,-67,51.856377001821166,1.7199,65.1278
a-016,PT09,691.0,-59,73.66273683854135,1.607,65.1278
a-000,PT10,1370.0,-99,24.11554669186052,2.8304,65.1278

File: data/temp/SIROF vs Pt/intanimpedance_1k_20241225181803.csv
Channel Number,Channel Name,Impedance Magnitude at 1000 Hz (ohms),Impedance Phase at 1000 Hz (degrees),Charge Injection Capacity @ 1000 us (uC/cm^2),Geometric Surface Area (mm^2),Temperature (C)
a-024,IR01,607.0,-48,188.4330352371319,1.7272,66.9325
a-025,IR02,477.0,-46,571.1252689496496,0.8103,66.9325
a-026,IR03,194.0,-34,427.0403830833431,1.1716,66.9325
a-027,IR04,558.0,-49,271.80466805847,1.2028,66.9325
a-011,IR05,578.0,-50,182.55758335687665,1.4268,66.9325
a-023,IR06,993.0,-38,83.94401531656067,1.377,66.9325
a-022,IR07,1050.0,-40,0.0,0.594,66.9325
a-021,IR08,1120.0,-40,178.13934850629687,0.8375,66.9325
a-020,IR09,1950.0,-40,69.5213929588891,1.008,66.9325
a-004,IR10,2210.0,-43,54.71107958167155,1.2387,66.9325
a-028,PT01,49800.0,-36,3.15428786348113,3.2472,66.9325
a-029,PT02,555.0,-48,32.0856936802774,2.1784,66.9325
a-030,PT03,887.0,-26,50.38804569468231,2.0868,66.9325
a-031,PT04,860.0,-43,33.75198856735938,2.3458,66.9325
a-015,PT05,1270.0,-39,33.26442478117767,2.0832,66.9325
a-019,PT06,355.0,-78,35.70567900656801,2.6302,66.9325
a-018,PT07,728.0,-56,39.99018838305159,2.1168,66.9325
a-017,PT08,802.0,-70,54.59277728185599,1.7199,66.9325
a-016,PT09,638.0,-60,76.49657747355386,1.607,66.9325
a-000,PT10,660.0,-63,27.40204942190376,2.8304,66.9325

File: data/temp/SIROF vs Pt/intanimpedance_1k_20241226184505.csv
Channel Number,Channel Name,Impedance Magnitude at 1000 Hz (ohms),Impedance Phase at 1000 Hz (degrees),Charge Injection Capacity @ 1000 us (uC/cm^2),Geometric Surface Area (mm^2),Temperature (C)
a-024,IR01,676.0,-58,206.3428374463524,1.7272,66.8218
a-025,IR02,568.0,-53,617.4509599166292,0.8103,66.8218
a-026,IR03,614.0,-45,360.2896761823462,1.1716,66.8218
a-027,IR04,516.0,-39,-60278207809172.22,1.2028,66.8218
a-011,IR05,528.0,-55,191.8819721069888,1.4268,66.8218
a-023,IR06,930.0,-37,93.60014127882307,1.377,66.8218
a-022,IR07,938.0,-40,0.0,0.594,66.8218
a-021,IR08,1020.0,-40,152.3984274432232,0.8375,66.8218
a-020,IR09,1800.0,-40,66.36679473218007,1.008,66.8218
a-004,IR10,2020.0,-43,54.78913997929102,1.2387,66.8218
a-028,PT01,57500.0,-36,1.5284763383275086,3.2472,66.8218
a-029,PT02,575.0,-53,29.874027918458133,2.1784,66.8218
a-030,PT03,1010.0,-25,52.7429687317051,2.0868,66.8218
a-031,PT04,901.0,-43,34.78026965687107,2.3458,66.8218
a-015,PT05,1300.0,-38,35.17778078974322,2.0832,66.8218
a-019,PT06,434.0,-81,41.45899105873228,2.6302,66.8218
a-018,PT07,401.0,-71,38.96066973798135,2.1168,66.8218
a-017,PT08,802.0,-70,53.60583856596644,1.7199,66.8218
a-016,PT09,606.0,-61,77.05399165952598,1.607,66.8218
a-000,PT10,667.0,-64,26.9803522640792,2.8304,66.8218

File: data/temp/SIROF vs Pt/intanimpedance_1k_20241228193908.csv
Channel Number,Channel Name,Impedance Magnitude at 1000 Hz (ohms),Impedance Phase at 1000 Hz (degrees),Charge Injection Capacity @ 1000 us (uC/cm^2),Geometric Surface Area (mm^2),Temperature (C)
a-024,IR01,1150.0,-44,184.55567899755405,1.7272,66.9444
a-025,IR02,962.0,-16,562.0509246617805,0.8103,66.9444
a-026,IR03,364.0,-32,950.3768679266824,1.1716,66.9444
a-027,IR04,998.0,-69,213.75590809632524,1.2028,66.9444
a-011,IR05,1060.0,-68,198.80420952749512,1.4268,66.9444
a-023,IR06,806.0,-40,106.03343642561,1.377,66.9444
a-022,IR07,882.0,-41,0.0,0.594,66.9444
a-021,IR08,945.0,-38,156.03673938003004,0.8375,66.9444
a-020,IR09,1490.0,-40,81.524725274774,1.008,66.9444
a-004,IR10,1710.0,-44,72.19777022245503,1.2387,66.9444
a-028,PT01,65100.0,-37,3.249185182287776,3.2472,66.9444
a-029,PT02,2600.0,-32,13.8245430661869,2.1784,66.9444
a-030,PT03,1190.0,-20,77.82010305511736,2.0868,66.9444
a-031,PT04,940.0,-30,51.77334408500406,2.3458,66.9444
a-015,PT05,1360.0,-38,38.61428575938958,2.0832,66.9444
a-019,PT06,1000.0,-38,39.20180871609593,2.6302,66.9444
a-018,PT07,1240.0,-35,37.71626171836168,2.1168,66.9444
a-017,PT08,1640.0,-40,60.557523469615965,1.7199,66.9444
a-016,PT09,574.0,-61,72.67675075391841,1.607,66.9444
a-000,PT10,635.0,-64,27.053839320665645,2.8304,66.9444

File: data/temp/SIROF vs Pt/intanimpedance_1k_20241230231143.csv
Channel Number,Channel Name,Impedance Magnitude at 1000 Hz (ohms),Impedance Phase at 1000 Hz (degrees),Temperature (C),Charge Injection Capacity @ 1000 us (uC/cm^2),Geometric Surface Area (mm^2)
a-024,IR01,373.0,-45,66.3761,179.5925820358625,1.7272
a-025,IR02,285.0,-34,66.3761,596.8824461975269,0.8103
a-026,IR03,243.0,-23,66.3761,480.3862349099357,1.1716
a-027,IR04,549.0,-40,66.3761,305.1107245486537,1.2028
a-011,IR05,578.0,-43,66.3761,172.68399657683054,1.4268
a-023,IR06,826.0,-38,66.3761,92.05612950079016,1.377
a-022,IR07,891.0,-39,66.3761,0.0,0.594
a-021,IR08,917.0,-41,66.3761,144.92419702613716,0.8375
a-020,IR09,1600.0,-41,66.3761,95.32039541654704,1.008
a-004,IR10,1800.0,-44,66.3761,65.30196807679692,1.2387
a-028,PT01,55000.0,-38,66.3761,2.362931564648405,3.2472
a-029,PT02,435.0,-64,66.3761,27.37552406764333,2.1784
a-030,PT03,595.0,-31,66.3761,70.18475103581085,2.0868
a-031,PT04,644.0,-59,66.3761,33.75552942716929,2.3458
a-015,PT05,1020.0,-46,66.3761,37.78167594581552,2.0832
a-019,PT06,361.0,-74,66.3761,13.2192345712387,2.6302
a-018,PT07,781.0,-47,66.3761,34.26861871518346,2.1168
a-017,PT08,831.0,-69,66.3761,52.86746662762665,1.7199
a-016,PT09,690.0,-63,66.3761,78.16861750205702,1.607
a-000,PT10,705.0,-65,66.3761,26.340711959871477,2.8304

File: data/temp/SIROF vs Pt/intanimpedance_1k_20250104073007.csv
Channel Number,Channel Name,Impedance Magnitude at 1000 Hz (ohms),Impedance Phase at 1000 Hz (degrees),Temperature (C),Charge Injection Capacity @ 1000 us (uC/cm^2),Geometric Surface Area (mm^2)
a-024,IR01,902.0,-91,66.2078,229.62386222885863,1.7272
a-025,IR02,1190.0,156,66.2078,663.7301157849666,0.8103
a-026,IR03,527.0,-2,66.2078,200.7146629054652,1.1716
a-027,IR04,1390.0,-36,66.2078,278.6672725932349,1.2028
a-011,IR05,1790.0,-43,66.2078,191.39117120612923,1.4268
a-023,IR06,720.0,-38,66.2078,122.9259133117572,1.377
a-022,IR07,2970.0,-32,66.2078,0.0,0.594
a-021,IR08,857.0,-41,66.2078,195.3570608496061,0.8375
a-020,IR09,1410.0,-40,66.2078,135.32747998398372,1.008
a-004,IR10,1590.0,-41,66.2078,101.07946190031235,1.2387
a-028,PT01,110000.0,-48,66.2078,-46.26734301532382,3.2472
a-029,PT02,3070.0,-30,66.2078,31.29325687165855,2.1784
a-030,PT03,3110.0,-26,66.2078,41.20875656429633,2.0868
a-031,PT04,5940.0,-26,66.2078,40.146492039241664,2.3458
a-015,PT05,6470.0,-26,66.2078,38.849146978891206,2.0832
a-019,PT06,537.0,-79,66.2078,38.74294437978397,2.6302
a-018,PT07,950.0,-67,66.2078,49.048038018624354,2.1168
a-017,PT08,921.0,-65,66.2078,60.39874858556405,1.7199
a-016,PT09,732.0,-57,66.2078,85.46066839930755,1.607
a-000,PT10,738.0,-53,66.2078,27.910261022192916,2.8304

File: data/temp/SIROF vs Pt/intanimpedance_1k_20250106091128.csv
Channel Number,Channel Name,Impedance Magnitude at 1000 Hz (ohms),Impedance Phase at 1000 Hz (degrees),Temperature (C),Charge Injection Capacity @ 1000 us (uC/cm^2),Geometric Surface Area (mm^2)
a-024,IR01,140.0,-57,66.0776,151.47540814386713,1.7272
a-025,IR02,236.0,-62,66.0776,280.6494587316577,0.8103
a-026,IR03,284.0,-23,66.0776,400.73221513130807,1.1716
a-027,IR04,468.0,-34,66.0776,271.9425233774447,1.2028
a-011,IR05,217.0,-55,66.0776,182.95460028431725,1.4268
a-023,IR06,457.0,-35,66.0776,325.6801296009372,1.377
a-022,IR07,729.0,-33,66.0776,0.0,0.594
a-021,IR08,549.0,-38,66.0776,710.4615384625031,0.8375
a-020,IR09,884.0,-39,66.0776,213.6607990774532,1.008
a-004,IR10,990.0,-41,66.0776,54.65407281834827,1.2387
a-028,PT01,98200.0,-39,66.0776,0.0,3.2472
a-029,PT02,584.0,-52,66.0776,26.97481160292745,2.1784
a-030,PT03,681.0,-31,66.0776,77.12989067968698,2.0868
a-031,PT04,936.0,-41,66.0776,39.22941383510205,2.3458
a-015,PT05,1390.0,-38,66.0776,41.70228885600234,2.0832
a-019,PT06,512.0,-77,66.0776,28.37358570763549,2.6302
a-018,PT07,388.0,-70,66.0776,41.06372463515254,2.1168
a-017,PT08,834.0,-66,66.0776,48.62842594144248,1.7199
a-016,PT09,580.0,-67,66.0776,88.91188260664592,1.607
a-000,PT10,667.0,-66,66.0776,28.421226298064813,2.8304

File: data/temp/SIROF vs Pt/intanimpedance_1k_20250107093754.csv
Channel Number,Channel Name,Impedance Magnitude at 1000 Hz (ohms),Impedance Phase at 1000 Hz (degrees),Temperature (C),Charge Injection Capacity @ 1000 us (uC/cm^2),Geometric Surface Area (mm^2)
a-024,IR01,524.0,-80,66.0478,215.09473593509512,1.7272
a-025,IR02,560.0,-46,66.0478,408.2058876579432,0.8103
a-026,IR03,535.0,-50,66.0478,-107.84287977904688,1.1716
a-027,IR04,529.0,-31,66.0478,257.4121920647833,1.2028
a-011,IR05,261.0,-56,66.0478,190.92024109895476,1.4268
a-023,IR06,733.0,-39,66.0478,115.88536953243978,1.377
a-022,IR07,2680.0,-33,66.0478,0.0,0.594
a-021,IR08,827.0,-42,66.0478,167.97356556804974,0.8375
a-020,IR09,1360.0,-41,66.0478,128.44542543969678,1.008
a-004,IR10,1570.0,-43,66.0478,89.26002806260092,1.2387
a-028,PT01,1310.0,-31,66.0478,0.0,3.2472
a-029,PT02,608.0,-58,66.0478,25.43239215796976,2.1784
a-030,PT03,860.0,-29,66.0478,43.16523259726603,2.0868
a-031,PT04,974.0,-43,66.0478,40.911088229715965,2.3458
a-015,PT05,1480.0,-38,66.0478,43.35481090698941,2.0832
a-019,PT06,552.0,-84,66.0478,34.809932712432385,2.6302
a-018,PT07,457.0,-76,66.0478,39.32491800138891,2.1168
a-017,PT08,1000.0,-68,66.0478,49.59519113365749,1.7199
a-016,PT09,644.0,-68,66.0478,80.72826181835454,1.607
a-000,PT10,770.0,-65,66.0478,29.278195493530617,2.8304

File: data/temp/SIROF vs Pt/intanimpedance_1k_20250108100417.csv
Channel Number,Channel Name,Impedance Magnitude at 1000 Hz (ohms),Impedance Phase at 1000 Hz (degrees),Temperature (C),Charge Injection Capacity @ 1000 us (uC/cm^2),Geometric Surface Area (mm^2)
a-024,IR01,485.0,-42,66.2866,222.124737236001,1.7272
a-025,IR02,512.0,-51,66.2866,408.9969843394296,0.8103
a-026,IR03,522.0,-20,66.2866,-4.595950311215779,1.1716
a-027,IR04,437.0,-42,66.2866,247.3829698502708,1.2028
a-011,IR05,580.0,-47,66.2866,190.7172586314884,1.4268
a-023,IR06,724.0,-39,66.2866,126.64770617481103,1.377
a-022,IR07,955.0,-35,66.2866,0.0,0.594
a-021,IR08,842.0,-40,66.2866,186.04932261770577,0.8375
a-020,IR09,1390.0,-40,66.2866,127.66606601284153,1.008
a-004,IR10,1570.0,-43,66.2866,95.51278377435904,1.2387
a-028,PT01,23900.0,-31,66.2866,0.0,3.2472
a-029,PT02,620.0,-53,66.2866,24.603392295570195,2.1784
a-030,PT03,827.0,-25,66.2866,61.13360399969675,2.0868
a-031,PT04,996.0,-42,66.2866,38.49854638498653,2.3458
a-015,PT05,1490.0,-37,66.2866,44.657084297735175,2.0832
a-019,PT06,555.0,-80,66.2866,37.06088451887476,2.6302
a-018,PT07,423.0,-72,66.2866,40.581724142648845,2.1168
a-017,PT08,960.0,-67,66.2866,56.74899412487053,1.7199
a-016,PT09,623.0,-67,66.2866,80.27992915610369,1.607
a-000,PT10,761.0,-66,66.2866,26.28172210979064,2.8304

File: data/temp/SIROF vs Pt/intanimpedance_1k_20250110104232.csv
Channel Number,Channel Name,Impedance Magnitude at 1000 Hz (ohms),Impedance Phase at 1000 Hz (degrees),Temperature (C),Charge Injection Capacity @ 1000 us (uC/cm^2),Geometric Surface Area (mm^2)
a-024,IR01,466.0,-61,66.0527,204.0809910739453,1.7272
a-025,IR02,256.0,-43,66.0527,398.712727479847,0.8103
a-026,IR03,671.0,-41,66.0527,29.71245400401746,1.1716
a-027,IR04,627.0,-45,66.0527,219.25166065506417,1.2028
a-011,IR05,619.0,-46,66.0527,176.78718619635413,1.4268
a-023,IR06,702.0,-38,66.0527,133.98659949986353,1.377
a-022,IR07,870.0,-38,66.0527,0.0,0.594
a-021,IR08,794.0,-41,66.0527,191.7336394948607,0.8375
a-020,IR09,1330.0,-42,66.0527,114.2637744200312,1.008
a-004,IR10,1510.0,-42,66.0527,134.48790743541875,1.2387
a-028,PT01,27300.0,-28,66.0527,0.0,3.2472
a-029,PT02,636.0,-56,66.0527,28.346296662489117,2.1784
a-030,PT03,16800.0,-32,66.0527,39.72664762373683,2.0868
a-031,PT04,994.0,-44,66.0527,39.20870997323028,2.3458
a-015,PT05,1450.0,-38,66.0527,44.04355724920273,2.0832
a-019,PT06,630.0,-79,66.0527,41.97535222742294,2.6302
a-018,PT07,989.0,-52,66.0527,41.281576733257744,2.1168
a-017,PT08,953.0,-66,66.0527,68.29065178557467,1.7199
a-016,PT09,616.0,-65,66.0527,89.61907041310519,1.607
a-000,PT10,720.0,-65,66.0527,31.55166978300926,2.8304

File: data/temp/SIROF vs Pt/intanimpedance_1k_20250112120058.csv
Channel Number,Channel Name,Impedance Magnitude at 1000 Hz (ohms),Impedance Phase at 1000 Hz (degrees),Temperature (C),Charge Injection Capacity @ 1000 us (uC/cm^2),Geometric Surface Area (mm^2)
a-024,IR01,760.0,-49,25.2617,188.43303523710804,1.7272
a-025,IR02,517.0,-77,25.2617,583.5581178045358,0.8103
a-026,IR03,848.0,-52,25.2617,401.27667002932986,1.1716
a-027,IR04,959.0,-53,25.2617,229.95280243537397,1.2028
a-011,IR05,793.0,-44,25.2617,154.41411866844822,1.4268
a-023,IR06,703.0,-37,25.2617,107.23955116917952,1.377
a-022,IR07,2090.0,-34,25.2617,0.0,0.594
a-021,IR08,816.0,-44,25.2617,180.7013962445941,0.8375
a-020,IR09,1310.0,-41,25.2617,127.64111418692048,1.008
a-004,IR10,1480.0,-44,25.2617,100.9478982754536,1.2387
a-028,PT01,4930.0,-29,25.2617,0.0,3.2472
a-029,PT02,78400.0,145,25.2617,28.281558487212408,2.1784
a-030,PT03,29300.0,-37,25.2617,105.82820955161591,2.0868
a-031,PT04,7210.0,-36,25.2617,51.35023642910237,2.3458
a-015,PT05,7460.0,-35,25.2617,59.06615127441693,2.0832
a-019,PT06,696.0,-77,25.2617,46.8132480907334,2.6302
a-018,PT07,1000.0,-73,25.2617,59.44164227896676,2.1168
a-017,PT08,929.0,-66,25.2617,55.994681832263495,1.7199
a-016,PT09,627.0,-59,25.2617,92.18023494019704,1.607
a-000,PT10,802.0,-63,25.2617,34.094088228387854,2.8304

File: data/temp/SIROF vs Pt/intanimpedance_1k_20250121190931.csv
Channel Number,Channel Name,Impedance Magnitude at 1000 Hz (ohms),Impedance Phase at 1000 Hz (degrees),Temperature (C),Charge Injection Capacity @ 1000 us (uC/cm^2),Geometric Surface Area (mm^2)
a-024,IR01,504.0,-51,65.639,225.36671703629057,1.7272
a-025,IR02,240.0,-37,65.639,555.7454187591392,0.8103
a-026,IR03,447.0,-36,65.639,427.0403830834224,1.1716
a-027,IR04,397.0,-39,65.639,173.59311613617078,1.2028
a-011,IR05,436.0,-41,65.639,197.2676888572615,1.4268
a-023,IR06,434.0,-34,65.639,228.89782693708256,1.377
a-022,IR07,1830.0,-30,65.639,0.0,0.594
a-021,IR08,1520.0,-33,65.639,197.88404873895036,0.8375
a-020,IR09,764.0,-35,65.639,242.5573870574195,1.008
a-004,IR10,902.0,-37,65.639,194.7466636858773,1.2387
a-028,PT01,685.0,-46,65.639,0.0,3.2472
a-029,PT02,558.0,-51,65.639,31.125526144797657,2.1784
a-030,PT03,522.0,-41,65.639,55.90819952522785,2.0868
a-031,PT04,1030.0,-40,65.639,50.06219517261334,2.3458
a-015,PT05,1290.0,-37,65.639,57.715005977568914,2.0832
a-019,PT06,535.0,-64,65.639,62.14836794261048,2.6302
a-018,PT07,509.0,-63,65.639,71.82399610970648,2.1168
a-017,PT08,604.0,-66,65.639,70.40689827306717,1.7199
a-016,PT09,436.0,-60,65.639,153.47699966494235,1.607
a-000,PT10,850.0,-58,65.639,62.72932978469807,2.8304

File: data/temp/SIROF vs Pt/intanimpedance_1k_20250123041207.csv
Channel Number,Channel Name,Impedance Magnitude at 1000 Hz (ohms),Impedance Phase at 1000 Hz (degrees),Temperature (C),Charge Injection Capacity @ 1000 us (uC/cm^2),Geometric Surface Area (mm^2)
a-024,IR01,944.0,-40,66.5965,280.021911853969,1.7272
a-025,IR02,178.0,-38,66.5965,355.34397466624563,0.8103
a-026,IR03,1330.0,-48,66.5965,370.9588465476213,1.1716
a-027,IR04,398.0,-30,66.5965,228.3257212461192,1.2028
a-011,IR05,524.0,-49,66.5965,204.97724871147037,1.4268
a-023,IR06,587.0,-36,66.5965,159.11718754224694,1.377
a-022,IR07,1930.0,-32,66.5965,0.0,0.594
a-021,IR08,1640.0,-35,66.5965,164.02177697123554,0.8375
a-020,IR09,1090.0,-38,66.5965,185.04480286737493,1.008
a-004,IR10,1260.0,-40,66.5965,144.67930807444844,1.2387
a-028,PT01,175.0,84,66.5965,0.0,3.2472
a-029,PT02,547.0,-52,66.5965,32.603945275952206,2.1784
a-030,PT03,507.0,-40,66.5965,54.49726225696232,2.0868
a-031,PT04,885.0,-36,66.5965,60.58618676915833,2.3458
a-015,PT05,1240.0,-37,66.5965,78.40203467935774,2.0832
a-019,PT06,370.0,-67,66.5965,66.89751583677082,2.6302
a-018,PT07,502.0,-62,66.5965,83.33477814974943,2.1168
a-017,PT08,661.0,-62,66.5965,92.24773957715408,1.7199
a-016,PT09,422.0,-58,66.5965,173.5900908638181,1.607
a-000,PT10,819.0,-57,66.5965,67.21848629872433,2.8304

File: data/temp/SIROF vs Pt/intanimpedance_1k_20250127182043.csv
Channel Number,Channel Name,Impedance Magnitude at 1000 Hz (ohms),Impedance Phase at 1000 Hz (degrees),Temperature (C),Charge Injection Capacity @ 1000 us (uC/cm^2),Geometric Surface Area (mm^2)
a-024,IR01,355.0,-38,66.4219,209.98859871020863,1.7272
a-025,IR02,571.0,-51,66.4219,340.5910135706956,0.8103
a-026,IR03,388.0,-46,66.4219,480.3862349099357,1.1716
a-027,IR04,661.0,-27,66.4219,279.73190760023243,1.2028
a-011,IR05,666.0,-41,66.4219,262.7466202888272,1.4268
a-023,IR06,563.0,-36,66.4219,176.20367577232994,1.377
a-022,IR07,1770.0,-32,66.4219,0.0,0.594
a-021,IR08,1490.0,-35,66.4219,131.81112952401162,0.8375
a-020,IR09,1050.0,-38,66.4219,210.5918178207541,1.008
a-004,IR10,1200.0,-39,66.4219,140.2649179350803,1.2387
a-028,PT01,173.0,-107,66.4219,0.0,3.2472
a-029,PT02,636.0,-47,66.4219,28.00328419954264,2.1784
a-030,PT03,562.0,-39,66.4219,29.88595034234802,2.0868
a-031,PT04,1270.0,-31,66.4219,3.937007091581599,2.3458
a-015,PT05,1080.0,-37,66.4219,40.69332107048591,2.0832
a-019,PT06,395.0,-65,66.4219,73.53293849959577,2.6302
a-018,PT07,496.0,-62,66.4219,85.2263068729805,2.1168
a-017,PT08,636.0,-58,66.4219,95.13754862300466,1.7199
a-016,PT09,375.0,-56,66.4219,179.17879943830778,1.607
a-000,PT10,811.0,-53,66.4219,80.82208293151811,2.8304

File: data/temp/SIROF vs Pt/intanimpedance_1k_20250128063356.csv
Channel Number,Channel Name,Impedance Magnitude at 1000 Hz (ohms),Impedance Phase at 1000 Hz (degrees),Temperature (C),Charge Injection Capacity @ 1000 us (uC/cm^2),Geometric Surface Area (mm^2)
a-024,IR01,357.0,-65,66.5638,191.87717485538428,1.7272
a-025,IR02,524.0,-55,66.5638,613.1442295825473,0.8103
a-026,IR03,481.0,-46,66.5638,401.2766700291873,1.1716
a-027,IR04,612.0,-42,66.5638,278.2454769485284,1.2028
a-011,IR05,637.0,-41,66.5638,262.7466202888272,1.4268
a-023,IR06,552.0,-36,66.5638,175.21627085898552,1.377
a-022,IR07,1740.0,-32,66.5638,0.0,0.594
a-021,IR08,1440.0,-34,66.5638,158.7587643179373,0.8375
a-020,IR09,1030.0,-38,66.5638,224.2963270579576,1.008
a-004,IR10,1200.0,-40,66.5638,164.25023753192187,1.2387
a-028,PT01,1400.0,-47,66.5638,0.0,3.2472
a-029,PT02,595.0,-48,66.5638,29.14223374115856,2.1784
a-030,PT03,506.0,-40,66.5638,31.453974432702054,2.0868
a-031,PT04,1160.0,-33,66.5638,9.40744246444719,2.3458
a-015,PT05,1020.0,-37,66.5638,34.74936502676209,2.0832
a-019,PT06,398.0,-61,66.5638,74.52808768299421,2.6302
a-018,PT07,482.0,-59,66.5638,98.7185472479729,2.1168
a-017,PT08,625.0,-58,66.5638,114.74372786589171,1.7199
a-016,PT09,378.0,-58,66.5638,207.6252931884555,1.607
a-000,PT10,763.0,-52,66.5638,72.08073335652071,2.8304

File: data/temp/SIROF vs Pt/intanimpedance_1k_20250129191331.csv
Channel Number,Channel Name,Impedance Magnitude at 1000 Hz (ohms),Impedance Phase at 1000 Hz (degrees),Temperature (C),Charge Injection Capacity @ 1000 us (uC/cm^2),Geometric Surface Area (mm^2)
a-024,IR01,329.0,-57,66.4938,238.13815261382945,1.7272
a-025,IR02,564.0,-50,66.4938,602.0245746272741,0.8103
a-026,IR03,451.0,-49,66.4938,427.0403830833744,1.1716
a-027,IR04,467.0,-46,66.4938,291.7871121230372,1.2028
a-011,IR05,625.0,-49,66.4938,241.85533047403763,1.4268
a-023,IR06,566.0,-36,66.4938,167.86894314393894,1.377
a-022,IR07,1800.0,-32,66.4938,0.0,0.594
a-021,IR08,1500.0,-34,66.4938,176.7327908950305,0.8375
a-020,IR09,1090.0,-38,66.4938,211.09615384615552,1.008
a-004,IR10,1230.0,-39,66.4938,241.18406462798168,1.2387
a-028,PT01,1260.0,-39,66.4938,0.0,3.2472
a-029,PT02,1060.0,-40,66.4938,30.069988391875487,2.1784
a-030,PT03,980.0,-37,66.4938,33.52378794812917,2.0868
a-031,PT04,2090.0,-33,66.4938,42.95246731492847,2.3458
a-015,PT05,2010.0,-36,66.4938,43.9217878248189,2.0832
a-019,PT06,405.0,-61,66.4938,-13.058381053228937,2.6302
a-018,PT07,515.0,-58,66.4938,90.2596081167554,2.1168
a-017,PT08,615.0,-58,66.4938,116.82031256651508,1.7199
a-016,PT09,392.0,-56,66.4938,192.0975422956369,1.607
a-000,PT10,218.0,-158,66.4938,13.835796763985,2.8304

File: data/temp/SIROF vs Pt/intanimpedance_1k_20250131075307.csv
Channel Number,Channel Name,Impedance Magnitude at 1000 Hz (ohms),Impedance Phase at 1000 Hz (degrees),Temperature (C),Charge Injection Capacity @ 1000 us (uC/cm^2),Geometric Surface Area (mm^2)
a-024,IR01,329.0,-31,66.4854,227.38956272996168,1.7272
a-025,IR02,682.0,-52,66.4854,596.8824461975269,0.8103
a-026,IR03,622.0,-42,66.4854,401.2766700291873,1.1716
a-027,IR04,651.0,-36,66.4854,360.5369522396407,1.2028
a-011,IR05,651.0,-38,66.4854,262.7466202888272,1.4268
a-023,IR06,551.0,-35,66.4854,184.04631759752968,1.377
a-022,IR07,1640.0,-32,66.4854,0.0,0.594
a-021,IR08,1350.0,-34,66.4854,223.38166311301575,0.8375
a-020,IR09,1000.0,-38,66.4854,201.8692189105874,1.008
a-004,IR10,1150.0,-39,66.4854,185.8788680440525,1.2387
a-028,PT01,1160.0,-40,66.4854,0.0,3.2472
a-029,PT02,961.0,-43,66.4854,35.840091240734324,2.1784
a-030,PT03,848.0,-37,66.4854,37.33128382065052,2.0868
a-031,PT04,1800.0,-31,66.4854,54.477068672664295,2.3458
a-015,PT05,1750.0,-35,66.4854,50.856757094904665,2.0832
a-019,PT06,341.0,-66,66.4854,63.22713101664674,2.6302
a-018,PT07,497.0,-59,66.4854,102.80960856022394,2.1168
a-017,PT08,610.0,-56,66.4854,116.44308479474444,1.7199
a-016,PT09,369.0,-56,66.4854,200.4451677756389,1.607
a-000,PT10,663.0,-53,66.4854,13.051974170547751,2.8304

File: data/temp/SIROF vs Pt/intanimpedance_1k_20250203134404.csv
Channel Number,Channel Name,Impedance Magnitude at 1000 Hz (ohms),Impedance Phase at 1000 Hz (degrees),Temperature (C),Charge Injection Capacity @ 1000 us (uC/cm^2),Geometric Surface Area (mm^2)
a-024,IR01,1370.0,-99,66.5002,270.372382750818,1.7272
a-025,IR02,1170.0,-55,66.5002,1389.5613210698502,0.8103
a-026,IR03,395.0,-43,66.5002,438.93256543615433,1.1716
a-027,IR04,1130.0,-32,66.5002,211.3945665241923,1.2028
a-011,IR05,1110.0,-30,66.5002,243.28243945569864,1.4268
a-023,IR06,542.0,-39,66.5002,188.23808725773037,1.377
a-022,IR07,1520.0,-34,66.5002,0.0,0.594
a-021,IR08,1220.0,-35,66.5002,228.56946039038195,0.8375
a-020,IR09,934.0,-41,66.5002,323.77289377277555,1.008
a-004,IR10,1060.0,-41,66.5002,256.5705606591381,1.2387
a-028,PT01,1760.0,-42,66.5002,0.0,3.2472
a-029,PT02,1300.0,-47,66.5002,69.59294989501527,2.1784
a-030,PT03,1150.0,-74,66.5002,68.04922762369895,2.0868
a-031,PT04,789.0,-35,66.5002,93.47326416943378,2.3458
a-015,PT05,796.0,-43,66.5002,77.84881942851837,2.0832
a-019,PT06,1040.0,-66,66.5002,99.03587669986057,2.6302
a-018,PT07,554.0,-56,66.5002,112.03844133627844,2.1168
a-017,PT08,708.0,-55,66.5002,127.86772823549012,1.7199
a-016,PT09,429.0,-49,66.5002,194.69467293161895,1.607
a-000,PT10,663.0,-52,66.5002,94.80690370076024,2.8304

File: data/temp/SIROF vs Pt/intanimpedance_1k_20250210105452.csv
Channel Number,Channel Name,Impedance Magnitude at 1000 Hz (ohms),Impedance Phase at 1000 Hz (degrees),Temperature (C),Charge Injection Capacity @ 1000 us (uC/cm^2),Geometric Surface Area (mm^2)
a-024,IR01,495.0,-40,66.3938,134.97531879886475,1.7272
a-025,IR02,383.0,-43,66.3938,297.8026087929019,0.8103
a-026,IR03,359.0,-41,66.3938,282.0330012405254,1.1716
a-027,IR04,687.0,-44,66.3938,168.2648991278494,1.2028
a-011,IR05,703.0,-43,66.3938,131.2873073432467,1.4268
a-023,IR06,985.0,-30,66.3938,213.34003686950277,1.377
a-022,IR07,1400.0,-32,66.3938,0.0,0.594
a-021,IR08,1150.0,-33,66.3938,239.55417158813373,0.8375
a-020,IR09,834.0,-37,66.3938,243.56527867561965,1.008
a-004,IR10,966.0,-37,66.3938,215.1925807489776,1.2387
a-028,PT01,1930.0,-35,66.3938,0.0,3.2472
a-029,PT02,619.0,-42,66.3938,50.78812500945038,2.1784
a-030,PT03,590.0,-39,66.3938,0.8067870610098586,2.0868
a-031,PT04,1120.0,-26,66.3938,63.44809381088919,2.3458
a-015,PT05,1150.0,-32,66.3938,70.18115567808648,2.0832
a-019,PT06,730.0,-38,66.3938,69.65861300133432,2.6302
a-018,PT07,500.0,-52,66.3938,114.01049627440209,2.1168
a-017,PT08,577.0,-48,66.3938,147.71062928789453,1.7199
a-016,PT09,401.0,-43,66.3938,259.4817545035464,1.607
a-000,PT10,658.0,-49,66.3938,10.103219985215432,2.8304

File: data/temp/SIROF vs Pt/intanimpedance_1k_20250217062010.csv
Channel Number,Channel Name,Impedance Magnitude at 1000 Hz (ohms),Impedance Phase at 1000 Hz (degrees),Temperature (C),Charge Injection Capacity @ 1000 us (uC/cm^2),Geometric Surface Area (mm^2)
a-024,IR01,458.0,-41,66.145,155.89333855893994,1.7272
a-025,IR02,914.0,-38,66.145,396.82805597391047,0.8103
a-026,IR03,771.0,-52,66.145,21.57393146086636,1.1716
a-027,IR04,663.0,-43,66.145,206.7211187178254,1.2028
a-011,IR05,677.0,-42,66.145,157.69662849006613,1.4268
a-023,IR06,709.0,-39,66.145,330.17513637671743,1.377
a-022,IR07,1140.0,-31,66.145,0.0,0.594
a-021,IR08,837.0,-31,66.145,262.51806820903846,0.8375
a-020,IR09,480.0,-35,66.145,-10.429385429384164,1.008
a-004,IR10,563.0,-36,66.145,292.8246496254951,1.2387
a-028,PT01,1730.0,-33,66.145,0.0,3.2472
a-029,PT02,655.0,-40,66.145,69.65457232923013,2.1784
a-030,PT03,648.0,-37,66.145,76.74672496935304,2.0868
a-031,PT04,1240.0,-31,66.145,92.63191335444932,2.3458
a-015,PT05,1180.0,-31,66.145,130.12667130223815,2.0832
a-019,PT06,283.0,-43,66.145,118.95458117295708,2.6302
a-018,PT07,418.0,-45,66.145,106.68081695369057,2.1168
a-017,PT08,439.0,-45,66.145,192.55591783066131,1.7199
a-016,PT09,1220.0,-67,66.145,259.40290299691947,1.607
a-000,PT10,1140.0,-53,66.145,17.217907869405778,2.8304

File: data/temp/SIROF vs Pt/intanimpedance_1k_20250218061212.csv
Channel Number,Channel Name,Impedance Magnitude at 1000 Hz (ohms),Impedance Phase at 1000 Hz (degrees),Temperature (C),Charge Injection Capacity @ 1000 us (uC/cm^2),Geometric Surface Area (mm^2)
a-024,IR01,343.0,-32,66.2226,152.83874300779274,1.7272
a-025,IR02,676.0,-40,66.2226,575.5228357969168,0.8103
a-026,IR03,593.0,-37,66.2226,40.832829967344544,1.1716
a-027,IR04,457.0,-34,66.2226,313.60593209505623,1.2028
a-011,IR05,471.0,-34,66.2226,250.5204485762937,1.4268
a-023,IR06,702.0,-39,66.2226,20.79772079772152,1.377
a-022,IR07,1120.0,-31,66.2226,0.0,0.594
a-021,IR08,850.0,-33,66.2226,388.61079219293697,0.8375
a-020,IR09,504.0,-36,66.2226,-45.97176079722279,1.008
a-004,IR10,571.0,-37,66.2226,320.179490467171,1.2387
a-028,PT01,1620.0,-32,66.2226,0.0,3.2472
a-029,PT02,561.0,-40,66.2226,79.93255103536823,2.1784
a-030,PT03,605.0,-36,66.2226,93.3228645994538,2.0868
a-031,PT04,1190.0,-33,66.2226,70.99726516130555,2.3458
a-015,PT05,1090.0,-29,66.2226,148.81397265777127,2.0832
a-019,PT06,299.0,-52,66.2226,111.1936500880456,2.6302
a-018,PT07,457.0,-49,66.2226,138.5560453357265,2.1168
a-017,PT08,458.0,-47,66.2226,-284.62522418630385,1.7199
a-016,PT09,375.0,-44,66.2226,282.9192052212803,1.607
a-000,PT10,577.0,-50,66.2226,12.521855732444765,2.8304

File: data/temp/SIROF vs Pt/intanimpedance_1k_20250219063637.csv
Channel Number,Channel Name,Impedance Magnitude at 1000 Hz (ohms),Impedance Phase at 1000 Hz (degrees),Temperature (C),Charge Injection Capacity @ 1000 us (uC/cm^2),Geometric Surface Area (mm^2)
a-024,IR01,359.0,-31,66.2509,220.2764812769579,1.7272
a-025,IR02,582.0,-43,66.2509,520.9371647729243,0.8103
a-026,IR03,623.0,-48,66.2509,28.864732049123663,1.1716
a-027,IR04,473.0,-32,66.2509,365.4264081484805,1.2028
a-011,IR05,467.0,-32,66.2509,276.2728108435029,1.4268
a-023,IR06,608.0,-34,66.2509,392.06608569354296,1.377
a-022,IR07,1250.0,-31,66.2509,0.0,0.594
a-021,IR08,888.0,-32,66.2509,363.3270164469119,0.8375
a-020,IR09,494.0,-36,66.2509,36.64911477412535,1.008
a-004,IR10,597.0,-37,66.2509,260.28842908562143,1.2387
a-028,PT01,1750.0,-32,66.2509,0.0,3.2472
a-029,PT02,540.0,-41,66.2509,82.68830569603162,2.1784
a-030,PT03,576.0,-39,66.2509,79.07301537296706,2.0868
a-031,PT04,994.0,-27,66.2509,79.66098801358783,2.3458
a-015,PT05,1040.0,-31,66.2509,122.22904168391688,2.0832
a-019,PT06,316.0,-50,66.2509,117.78004253416896,2.6302
a-018,PT07,464.0,-51,66.2509,123.90269117369512,2.1168
a-017,PT08,475.0,-51,66.2509,-0.4181297306761108,1.7199
a-016,PT09,382.0,-45,66.2509,207.88787571256648,1.607
a-000,PT10,611.0,-49,66.2509,12.300517458801489,2.8304

File: data/temp/SIROF vs Pt/intanimpedance_1k_20250223164631.csv
Channel Number,Channel Name,Impedance Magnitude at 1000 Hz (ohms),Impedance Phase at 1000 Hz (degrees),Temperature (C),Charge Injection Capacity @ 1000 us (uC/cm^2),Geometric Surface Area (mm^2)
a-024,IR01,699.0,-30,66.4792,217.04891027560356,1.7272
a-025,IR02,591.0,-39,66.4792,498.1032378292404,0.8103
a-026,IR03,595.0,-35,66.4792,392.2971872787255,1.1716
a-027,IR04,860.0,-38,66.4792,277.9435538465564,1.2028
a-011,IR05,807.0,-38,66.4792,94.63080373522982,1.4268
a-023,IR06,643.0,-33,66.4792,327.0301472915981,1.377
a-022,IR07,1130.0,-32,66.4792,0.0,0.594
a-021,IR08,826.0,-32,66.4792,438.1936471489416,0.8375
a-020,IR09,480.0,-36,66.4792,62.53815628823816,1.008
a-004,IR10,577.0,-37,66.4792,282.61040510564914,1.2387
a-028,PT01,1430.0,-32,66.4792,0.0,3.2472
a-029,PT02,471.0,-45,66.4792,81.74603636194655,2.1784
a-030,PT03,519.0,-41,66.4792,82.20823427092199,2.0868
a-031,PT04,835.0,-28,66.4792,123.50521003569858,2.3458
a-015,PT05,859.0,-32,66.4792,131.67276272114927,2.0832
a-019,PT06,270.0,-43,66.4792,164.87485596300232,2.6302
a-018,PT07,406.0,-43,66.4792,135.5947293447576,2.1168
a-017,PT08,907.0,-31,66.4792,177.74013970122445,1.7199
a-016,PT09,222.0,-30,66.4792,229.9076157197116,1.607
a-000,PT10,516.0,-42,66.4792,118.42177624192443,2.8304

File: data/temp/SIROF vs Pt/intanimpedance_1k_20250225173919.csv
Channel Number,Channel Name,Impedance Magnitude at 1000 Hz (ohms),Impedance Phase at 1000 Hz (degrees),Temperature (C),Charge Injection Capacity @ 1000 us (uC/cm^2),Geometric Surface Area (mm^2)
a-024,IR01,595.0,-33,66.4015,175.00860310738932,1.7272
a-025,IR02,651.0,-45,66.4015,439.8497549182284,0.8103
a-026,IR03,566.0,-43,66.4015,307.9286708511498,1.1716
a-027,IR04,802.0,-33,66.4015,309.1078082764414,1.2028
a-011,IR05,827.0,-38,66.4015,308.0564085511567,1.4268
a-023,IR06,748.0,-47,66.4015,392.9017000911947,1.377
a-022,IR07,1050.0,-32,66.4015,0.0,0.594
a-021,IR08,735.0,-33,66.4015,354.34714539197034,0.8375
a-020,IR09,407.0,-39,66.4015,307.730463980491,1.008
a-004,IR10,481.0,-39,66.4015,302.64541683056626,1.2387
a-028,PT01,1310.0,-32,66.4015,0.0,3.2472
a-029,PT02,460.0,-44,66.4015,89.13927445607708,2.1784
a-030,PT03,446.0,-37,66.4015,98.02512811284366,2.0868
a-031,PT04,794.0,-28,66.4015,184.86394669361783,2.3458
a-015,PT05,819.0,-32,66.4015,151.7130450195132,2.0832
a-019,PT06,278.0,-49,66.4015,106.68252221208634,2.6302
a-018,PT07,422.0,-48,66.4015,140.8279446563288,2.1168
a-017,PT08,424.0,-47,66.4015,223.06753075985955,1.7199
a-016,PT09,338.0,-45,66.4015,254.89445215633887,1.607
a-000,PT10,505.0,-45,66.4015,118.87420098274433,2.8304

File: data/temp/SIROF vs Pt/intanimpedance_1k_20250226055230.csv
Channel Number,Channel Name,Impedance Magnitude at 1000 Hz (ohms),Impedance Phase at 1000 Hz (degrees),Temperature (C),Charge Injection Capacity @ 1000 us (uC/cm^2),Geometric Surface Area (mm^2)
a-024,IR01,610.0,-31,66.4321,251.0733245448638,1.7272
a-025,IR02,423.0,-54,66.4321,445.2292123524885,0.8103
a-026,IR03,765.0,-58,66.4321,483.9426250316391,1.1716
a-027,IR04,1010.0,-48,66.4321,270.6670374585371,1.2028
a-011,IR05,764.0,-50,66.4321,258.9441676910345,1.4268
a-023,IR06,806.0,-47,66.4321,319.1797309444994,1.377
a-022,IR07,1040.0,-32,66.4321,0.0,0.594
a-021,IR08,711.0,-33,66.4321,452.6206178411121,0.8375
a-020,IR09,388.0,-39,66.4321,310.34601599121703,1.008
a-004,IR10,451.0,-38,66.4321,336.5306087965897,1.2387
a-028,PT01,1290.0,-32,66.4321,0.0,3.2472
a-029,PT02,451.0,-46,66.4321,149.71644679223783,2.1784
a-030,PT03,457.0,-34,66.4321,106.65421254239604,2.0868
a-031,PT04,793.0,-27,66.4321,153.97255144891164,2.3458
a-015,PT05,821.0,-31,66.4321,143.09936311852763,2.0832
a-019,PT06,2310.0,72,66.4321,127.0153662345009,2.6302
a-018,PT07,1430.0,-93,66.4321,153.75167160883134,2.1168
a-017,PT08,723.0,87,66.4321,210.19552993607505,1.7199
a-016,PT09,332.0,-39,66.4321,297.0289865558417,1.607
a-000,PT10,470.0,-34,66.4321,142.72162097865748,2.8304

File: data/temp/SIROF vs Pt/intanimpedance_1k_20250227055743.csv
Channel Number,Channel Name,Impedance Magnitude at 1000 Hz (ohms),Impedance Phase at 1000 Hz (degrees),Temperature (C),Charge Injection Capacity @ 1000 us (uC/cm^2),Geometric Surface Area (mm^2)
d-024,IR01,231.0,-36,65.5319,250.1023298900435,1.7272
d-025,IR02,527.0,-47,65.5319,638.0194736359139,0.8103
d-026,IR03,598.0,-40,65.5319,1014.391890114818,1.1716
d-027,IR04,749.0,-35,65.5319,372.5282034228299,1.2028
d-011,IR05,684.0,-44,65.5319,675.2603998196446,1.4268
d-023,IR06,2730.0,50,65.5319,298.7016827847539,1.377
d-022,IR07,5430.0,-58,65.5319,0.0,0.594
d-021,IR08,4580.0,-78,65.5319,535.0172215844535,0.8375
d-020,IR09,10100.0,-97,65.5319,297.38518649812585,1.008
d-004,IR10,11100.0,-97,65.5319,302.64541683056626,1.2387
d-028,PT01,1360.0,-30,65.5319,0.0,3.2472
d-029,PT02,345.0,-37,65.5319,120.97968869178716,2.1784
d-030,PT03,883.0,-42,65.5319,120.41786900985042,2.0868
d-031,PT04,782.0,-32,65.5319,107.23891302909811,2.3458
d-015,PT05,758.0,-25,65.5319,184.07957770318785,2.0832
d-019,PT06,298.0,-46,65.5319,140.46899036635108,2.6302
d-018,PT07,928.0,-39,65.5319,140.19545269546484,2.1168
d-017,PT08,435.0,-45,65.5319,210.00570451122564,1.7199
d-016,PT09,341.0,-42,65.5319,205.46161400597333,1.607
d-000,PT10,514.0,-43,65.5319,16.90211404385983,2.8304

File: data/temp/SIROF vs Pt/intanimpedance_1k_20250228183720.csv
Channel Number,Channel Name,Impedance Magnitude at 1000 Hz (ohms),Impedance Phase at 1000 Hz (degrees),Temperature (C),Charge Injection Capacity @ 1000 us (uC/cm^2),Geometric Surface Area (mm^2)
d-024,IR01,253.0,-32,65.5315,260.7228536478292,1.7272
d-025,IR02,488.0,-39,65.5315,607.7278297731015,0.8103
d-026,IR03,514.0,-55,65.5315,993.0535493841963,1.1716
d-027,IR04,730.0,-45,65.5315,206.24952034975968,1.2028
d-011,IR05,989.0,-25,65.5315,246.2231488724564,1.4268
d-023,IR06,837.0,-36,65.5315,272.24900350627075,1.377
d-022,IR07,1070.0,-30,65.5315,0.0,0.594
d-021,IR08,890.0,-32,65.5315,390.6283445872917,0.8375
d-020,IR09,710.0,-37,65.5315,280.84424044791376,1.008
d-004,IR10,1390.0,-40,65.5315,174.51440012760668,1.2387
d-028,PT01,1280.0,-30,65.5315,0.0,3.2472
d-029,PT02,374.0,-40,65.5315,112.94992496793436,2.1784
d-030,PT03,914.0,-46,65.5315,-22.06175078519459,2.0868
d-031,PT04,785.0,-33,65.5315,99.21168438519337,2.3458
d-015,PT05,774.0,-26,65.5315,225.67960186557352,2.0832
d-019,PT06,618.0,-68,65.5315,120.05951752202786,2.6302
d-018,PT07,394.0,-47,65.5315,152.090750830268,2.1168
d-017,PT08,440.0,-43,65.5315,242.4485025217785,1.7199
d-016,PT09,344.0,-45,65.5315,211.21535589483312,1.607
d-000,PT10,517.0,-44,65.5315,3.4393384201823936,2.8304

File: data/temp/SIROF vs Pt/intanimpedance_1k_20250302071658.csv
Channel Number,Channel Name,Impedance Magnitude at 1000 Hz (ohms),Impedance Phase at 1000 Hz (degrees),Temperature (C),Charge Injection Capacity @ 1000 us (uC/cm^2),Geometric Surface Area (mm^2)
d-024,IR01,827.0,-30,65.6131,123.03299281472952,1.7272
d-025,IR02,576.0,-53,65.6131,607.7278297731015,0.8103
d-026,IR03,617.0,-36,65.6131,1003.7227197495074,1.1716
d-027,IR04,681.0,-38,65.6131,340.687027964803,1.2028
d-011,IR05,896.0,-26,65.6131,277.9691160932006,1.4268
d-023,IR06,369.0,-36,65.6131,274.50885709449665,1.377
d-022,IR07,1050.0,-31,65.6131,0.0,0.594
d-021,IR08,879.0,-31,65.6131,346.51915248935296,0.8375
d-020,IR09,679.0,-37,65.6131,313.2263486179853,1.008
d-004,IR10,1730.0,-35,65.6131,152.41986065195954,1.2387
d-028,PT01,72.7,156,65.6131,0.0,3.2472
d-029,PT02,341.0,-41,65.6131,142.7866836338413,2.1784
d-030,PT03,420.0,-36,65.6131,-21.82214948176353,2.0868
d-031,PT04,692.0,-34,65.6131,78.92574086303274,2.3458
d-015,PT05,676.0,-26,65.6131,225.67960186561083,2.0832
d-019,PT06,298.0,-45,65.6131,170.35849862253056,2.6302
d-018,PT07,401.0,-47,65.6131,140.8279446563288,2.1168
d-017,PT08,857.0,-52,65.6131,187.4622502086897,1.7199
d-016,PT09,323.0,-41,65.6131,241.25221387198312,1.607
d-000,PT10,1080.0,-45,65.6131,8.37439394268811,2.8304
