Repository: brianna-thielen/Lifetime-Testing

# Lifetime-Testing
Electrode testing (EIS and VT), IDE testing (EIS), and humidity sensor monitoring (I2C and resistive) plus data analysis for accelerated lifetime testing

Note: Automatic Windows update is disabled on this machine to prevent unwanted restarts. Check for updates periodically.

Instructions for starting testing:
1. Ensure all hardware is connected and turned on
2. Open Visual Studio Code to Lifetime-Testing repository
3. Open Intan RHX software
4. Select the RHS 128ch Stim/Recording Controller
5. Select the 30 kHz sample rate and +/- 2.550 mA stimulation range
6. Click Network -> Remote TCP Control
7. In the "Commands" tab, click "Connect"
8.

File: data/temp/SIROF vs Pt/intanimpedance_1k_20250308162540.csv
Channel Number,Channel Name,Impedance Magnitude at 1000 Hz (ohms),Impedance Phase at 1000 Hz (degrees),Temperature (C),Charge Injection Capacity @ 1000 us (uC/cm^2),Geometric Surface Area (mm^2)
d-024,IR01,1830.0,-33,65.7364,73.03114191901783,1.7272
d-025,IR02,514.0,-40,65.7364,270.7405468206375,0.8103
d-026,IR03,505.0,-40,65.7364,175.1131939942652,1.1716
d-027,IR04,909.0,-41,65.7364,155.13551556688176,1.2028
d-011,IR05,1440.0,-33,65.7364,137.53810380985416,1.4268
d-023,IR06,388.0,-34,65.7364,266.15239033542525,1.377
d-022,IR07,1060.0,-31,65.7364,0.0,0.594
d-021,IR08,892.0,-33,65.7364,389.1263286545467,0.8375
d-020,IR09,663.0,-38,65.7364,250.01981760702063,1.008
d-004,IR10,2280.0,-41,65.7364,44.84540243803988,1.2387
d-028,PT01,1310.0,-31,65.7364,0.0,3.2472
d-029,PT02,514.0,-41,65.7364,86.5480164777027,2.1784
d-030,PT03,619.0,-34,65.7364,93.6099815835198,2.0868
d-031,PT04,972.0,-32,65.7364,87.66488092486799,2.3458
d-015,PT05,938.0,-28,65.7364,148.90183740991498,2.0832
d-019,PT06,644.0,-29,65.7364,153.58500342869178,2.6302
d-018,PT07,403.0,-48,65.7364,125.7166348756302,2.1168
d-017,PT08,1000.0,-62,65.7364,261.82947428369704,1.7199
d-016,PT09,349.0,-43,65.7364,181.78772068005975,1.607
d-000,PT10,505.0,-46,65.7364,137.12626199327528,2.8304

File: data/temp/SIROF vs Pt/intanimpedance_1k_20250309043852.csv
Channel Number,Channel Name,Impedance Magnitude at 1000 Hz (ohms),Impedance Phase at 1000 Hz (degrees),Temperature (C),Charge Injection Capacity @ 1000 us (uC/cm^2),Geometric Surface Area (mm^2)
d-024,IR01,1940.0,-32,65.8808,82.25011183557992,1.7272
d-025,IR02,507.0,-41,65.8808,317.229705996864,0.8103
d-026,IR03,494.0,-40,65.8808,179.81983874782532,1.1716
d-027,IR04,918.0,-40,65.8808,172.04196292963434,1.2028
d-011,IR05,1430.0,-33,65.8808,131.69106427429614,1.4268
d-023,IR06,891.0,-36,65.8808,319.19744642047374,1.377
d-022,IR07,1040.0,-31,65.8808,0.0,0.594
d-021,IR08,878.0,-33,65.8808,428.5742084882919,0.8375
d-020,IR09,658.0,-39,65.8808,275.3153096903356,1.008
d-004,IR10,2310.0,-41,65.8808,63.95516829606599,1.2387
d-028,PT01,1320.0,-32,65.8808,0.0,3.2472
d-029,PT02,512.0,-43,65.8808,72.69772247386642,2.1784
d-030,PT03,834.0,-34,65.8808,75.04076908332364,2.0868
d-031,PT04,982.0,-32,65.8808,85.37373292265266,2.3458
d-015,PT05,934.0,-28,65.8808,165.96754499980017,2.0832
d-019,PT06,294.0,-44,65.8808,112.1100277058084,2.6302
d-018,PT07,422.0,-45,65.8808,175.65904566957923,2.1168
d-017,PT08,419.0,-44,65.8808,264.3474404271992,1.7199
d-016,PT09,339.0,-44,65.8808,350.2305618049524,1.607
d-000,PT10,995.0,-44,65.8808,155.8307477446138,2.8304

File: data/temp/SIROF vs Pt/intanimpedance_1k_20250309165206.csv
Channel Number,Channel Name,Impedance Magnitude at 1000 Hz (ohms),Impedance Phase at 1000 Hz (degrees),Temperature (C),Charge Injection Capacity @ 1000 us (uC/cm^2),Geometric Surface Area (mm^2)
d-024,IR01,2020.0,-33,65.7761,73.536537570823,1.7272
d-025,IR02,517.0,-41,65.7761,302.4394665578999,0.8103
d-026,IR03,511.0,-40,65.7761,164.47100611918822,1.1716
d-027,IR04,916.0,-41,65.7761,185.99087883266148,1.2028
d-011,IR05,1430.0,-33,65.7761,126.09094940014484,1.4268
d-023,IR06,377.0,-36,65.7761,339.1337541664581,1.377
d-022,IR07,1040.0,-31,65.7761,0.0,0.594
d-021,IR08,888.0,-33,65.7761,407.86452353623815,0.8375
d-020,IR09,679.0,-38,65.7761,312.9287295703664,1.008
d-004,IR10,2310.0,-41,65.7761,61.82697010843351,1.2387
d-028,PT01,1260.0,-31,65.7761,0.0,3.2472
d-029,PT02,531.0,-42,65.7761,76.53401226024357,2.1784
d-030,PT03,809.0,-34,65.7761,78.99573878298045,2.0868
d-031,PT04,960.0,-32,65.7761,93.64137862464628,2.3458
d-015,PT05,923.0,-28,65.7761,152.21486995681457,2.0832
d-019,PT06,1110.0,-42,65.7761,133.43530471507458,2.6302
d-018,PT07,366.0,-44,65.7761,130.24343381491528,2.1168
d-017,PT08,374.0,-40,65.7761,192.49542095117909,1.7199
d-016,PT09,308.0,-38,65.7761,708.4390407335177,1.607
d-000,PT10,969.0,-50,65.7761,106.48220571508668,2.8304

File: data/temp/SIROF vs Pt/intanimpedance_1k_20250310050518.csv
Channel Number,Channel Name,Impedance Magnitude at 1000 Hz (ohms),Impedance Phase at 1000 Hz (degrees),Temperature (C),Charge Injection Capacity @ 1000 us (uC/cm^2),Geometric Surface Area (mm^2)
d-024,IR01,2060.0,-33,65.9182,70.39291651423262,1.7272
d-025,IR02,507.0,-40,65.9182,288.3608037828162,0.8103
d-026,IR03,502.0,-40,65.9182,207.4849063155916,1.1716
d-027,IR04,919.0,-40,65.9182,171.48708431362013,1.2028
d-011,IR05,1410.0,-33,65.9182,129.02505860054882,1.4268
d-023,IR06,801.0,-40,65.9182,310.6957547557087,1.377
d-022,IR07,1030.0,-31,65.9182,0.0,0.594
d-021,IR08,870.0,-32,65.9182,397.7664126918277,0.8375
d-020,IR09,663.0,-39,65.9182,313.2263486179853,1.008
d-004,IR10,2340.0,-41,65.9182,62.63290919140746,1.2387
d-028,PT01,1260.0,-31,65.9182,0.0,3.2472
d-029,PT02,511.0,-41,65.9182,80.55312296958623,2.1784
d-030,PT03,828.0,-33,65.9182,83.12440099674947,2.0868
d-031,PT04,967.0,-33,65.9182,92.88827364917712,2.3458
d-015,PT05,916.0,-29,65.9182,150.4711686163101,2.0832
d-019,PT06,277.0,-45,65.9182,120.37426492601668,2.6302
d-018,PT07,816.0,-45,65.9182,145.22144327816326,2.1168
d-017,PT08,784.0,-34,65.9182,197.866533454027,1.7199
d-016,PT09,337.0,-43,65.9182,278.2298597481066,1.607
d-000,PT10,483.0,-44,65.9182,134.4197069183019,2.8304

File: data/temp/SIROF vs Pt/intanimpedance_1k_20250311053143.csv
Channel Number,Channel Name,Impedance Magnitude at 1000 Hz (ohms),Impedance Phase at 1000 Hz (degrees),Temperature (C),Charge Injection Capacity @ 1000 us (uC/cm^2),Geometric Surface Area (mm^2)
d-024,IR01,2010.0,-32,65.948,82.98099191222119,1.7272
d-025,IR02,501.0,-41,65.948,319.4653452188008,0.8103
d-026,IR03,491.0,-39,65.948,190.8656382879957,1.1716
d-027,IR04,919.0,-41,65.948,158.7061125364343,1.2028
d-011,IR05,1400.0,-33,65.948,130.947939787534,1.4268
d-023,IR06,908.0,-38,65.948,339.1337541664581,1.377
d-022,IR07,1020.0,-31,65.948,0.0,0.594
d-021,IR08,862.0,-33,65.948,373.5269064109215,0.8375
d-020,IR09,635.0,-39,65.948,319.5589133089799,1.008
d-004,IR10,2280.0,-41,65.948,61.132328557854684,1.2387
d-028,PT01,1110.0,-31,65.948,0.0,3.2472
d-029,PT02,414.0,-45,65.948,108.23928642054295,2.1784
d-030,PT03,525.0,-35,65.948,131.48787084958155,2.0868
d-031,PT04,744.0,-33,65.948,109.81424778045216,2.3458
d-015,PT05,713.0,-28,65.948,202.62835282999825,2.0832
d-019,PT06,285.0,-43,65.948,124.295900282527,2.6302
d-018,PT07,396.0,-46,65.948,141.61199357052035,2.1168
d-017,PT08,379.0,-45,65.948,144.23915522803125,1.7199
d-016,PT09,336.0,-45,65.948,270.45139055086304,1.607
d-000,PT10,478.0,-44,65.948,137.12626199323284,2.8304

File: data/temp/SIROF vs Pt/intanimpedance_1k_20250319172847.csv
Channel Number,Channel Name,Impedance Magnitude at 1000 Hz (ohms),Impedance Phase at 1000 Hz (degrees),Temperature (C),Charge Injection Capacity @ 1000 us (uC/cm^2),Geometric Surface Area (mm^2)
d-024,IR01,1370.0,-27,65.4647,66.36037474368896,1.7272
d-025,IR02,2470.0,-32,65.4647,190.3923076364773,0.8103
d-026,IR03,715.0,-49,65.4647,401.4562596842257,1.1716
d-027,IR04,1090.0,-27,65.4647,208.38422333579587,1.2028
d-011,IR05,830.0,-25,65.4647,100.46174673893368,1.4268
d-023,IR06,790.0,-37,65.4647,339.13375416645823,1.377
d-022,IR07,2430.0,-38,65.4647,0.0,0.594
d-021,IR08,870.0,-33,65.4647,137.25749712973743,0.8375
d-020,IR09,1190.0,-38,65.4647,215.05376344087043,1.008
d-004,IR10,2900.0,-43,65.4647,-30.304723935201984,1.2387
d-028,PT01,55.1,-64,65.4647,0.0,3.2472
d-029,PT02,656.0,-35,65.4647,103.60441388341252,2.1784
d-030,PT03,992.0,-31,65.4647,83.90395305288932,2.0868
d-031,PT04,1200.0,-26,65.4647,84.14409736141496,2.3458
d-015,PT05,1160.0,-24,65.4647,102.0065284177806,2.0832
d-019,PT06,301.0,-43,65.4647,132.18291148830417,2.6302
d-018,PT07,419.0,-44,65.4647,166.5195992927299,2.1168
d-017,PT08,927.0,-46,65.4647,273.94258163488604,1.7199
d-016,PT09,377.0,-42,65.4647,300.9669235556042,1.607
d-000,PT10,1030.0,-52,65.4647,118.11422645795358,2.8304

File: data/temp/SIROF vs Pt/intanimpedance_1k_20250323065354.csv
Channel Number,Channel Name,Impedance Magnitude at 1000 Hz (ohms),Impedance Phase at 1000 Hz (degrees),Temperature (C),Charge Injection Capacity @ 1000 us (uC/cm^2),Geometric Surface Area (mm^2)
d-024,IR01,1950.0,-30,65.5387,62.77916155174304,1.7272
d-025,IR02,3000.0,-35,65.5387,67.60079362818301,0.8103
d-026,IR03,469.0,-37,65.5387,220.20701289248476,1.1716
d-027,IR04,1960.0,-34,65.5387,64.01526519421624,1.2028
d-011,IR05,1200.0,-32,65.5387,150.41205873839235,1.4268
d-023,IR06,903.0,-43,65.5387,154.32098765410186,1.377
d-022,IR07,2460.0,-37,65.5387,0.0,0.594
d-021,IR08,764.0,-32,65.5387,396.1639764975982,0.8375
d-020,IR09,646.0,-40,65.5387,371.9115851468172,1.008
d-004,IR10,2900.0,-43,65.5387,51.185849150644735,1.2387
d-028,PT01,1150.0,-27,65.5387,0.0,3.2472
d-029,PT02,456.0,-37,65.5387,123.7114427988623,2.1784
d-030,PT03,957.0,-26,65.5387,113.78448080577157,2.0868
d-031,PT04,802.0,-28,65.5387,169.07082225325462,2.3458
d-015,PT05,759.0,-24,65.5387,176.2103724864561,2.0832
d-019,PT06,286.0,-42,65.5387,150.5028672095603,2.6302
d-018,PT07,400.0,-47,65.5387,189.115888520631,2.1168
d-017,PT08,675.0,-45,65.5387,104.86298398388004,1.7199
d-016,PT09,348.0,-43,65.5387,181.08058711667687,1.607
d-000,PT10,497.0,-45,65.5387,145.31946622194965,2.8304

File: data/temp/SIROF vs Pt/intanimpedance_1k_20250325074645.csv
Channel Number,Channel Name,Impedance Magnitude at 1000 Hz (ohms),Impedance Phase at 1000 Hz (degrees),Temperature (C),Charge Injection Capacity @ 1000 us (uC/cm^2),Geometric Surface Area (mm^2)
d-024,IR01,2260.0,-31,65.9296,52.40470972333734,1.7272
d-025,IR02,3610.0,-32,65.9296,49.572227654370906,0.8103
d-026,IR03,463.0,-36,65.9296,230.39894853475084,1.1716
d-027,IR04,1970.0,-33,65.9296,66.60647567108566,1.2028
d-011,IR05,1180.0,-32,65.9296,138.19037463218476,1.4268
d-023,IR06,804.0,-39,65.9296,77.89051906701984,1.377
d-022,IR07,2580.0,-37,65.9296,0.0,0.594
d-021,IR08,935.0,-29,65.9296,10.149253731343276,0.8375
d-020,IR09,894.0,-33,65.9296,353.22622638798856,1.008
d-004,IR10,2680.0,-43,65.9296,44.43243847463845,1.2387
d-028,PT01,1270.0,-22,65.9296,0.0,3.2472
d-029,PT02,925.0,-53,65.9296,123.7672051220825,2.1784
d-030,PT03,668.0,-30,65.9296,146.5673008226337,2.0868
d-031,PT04,1060.0,-24,65.9296,159.81195235234634,2.3458
d-015,PT05,1040.0,-21,65.9296,159.10407890438535,2.0832
d-019,PT06,300.0,-45,65.9296,133.56824150681356,2.6302
d-018,PT07,376.0,-42,65.9296,181.2423687423858,2.1168
d-017,PT08,382.0,-43,65.9296,10.530212421343418,1.7199
d-016,PT09,617.0,-39,65.9296,254.4592930404525,1.607
d-000,PT10,485.0,-44,65.9296,134.3885327753347,2.8304

File: data/temp/SIROF vs Pt/intanimpedance_1k_20250325195957.csv
Channel Number,Channel Name,Impedance Magnitude at 1000 Hz (ohms),Impedance Phase at 1000 Hz (degrees),Temperature (C),Charge Injection Capacity @ 1000 us (uC/cm^2),Geometric Surface Area (mm^2)
d-024,IR01,2270.0,-31,66.0118,41.52333923547374,1.7272
d-025,IR02,3480.0,-32,66.0118,67.88118089486348,0.8103
d-026,IR03,471.0,-36,66.0118,220.61226065025696,1.1716
d-027,IR04,1960.0,-33,66.0118,38.529253762294616,1.2028
d-011,IR05,1160.0,-31,66.0118,175.3298524560156,1.4268
d-023,IR06,899.0,-39,66.0118,87.90011731189621,1.377
d-022,IR07,2670.0,-37,66.0118,0.0,0.594
d-021,IR08,956.0,-30,66.0118,14.08522995879936,0.8375
d-020,IR09,1050.0,-33,66.0118,406.3644688643221,1.008
d-004,IR10,2740.0,-42,66.0118,41.655011094777386,1.2387
d-028,PT01,1080.0,-28,66.0118,0.0,3.2472
d-029,PT02,390.0,-38,66.0118,91.0932863919461,2.1784
d-030,PT03,1000.0,-29,66.0118,58.51801064572487,2.0868
d-031,PT04,742.0,-28,66.0118,165.93630900555186,2.3458
d-015,PT05,704.0,-24,66.0118,101.82900226324496,2.0832
d-019,PT06,656.0,-56,66.0118,371.0598199614754,2.6302
d-018,PT07,370.0,-47,66.0118,177.10075483183223,2.1168
d-017,PT08,893.0,-49,66.0118,34.6828080344664,1.7199
d-016,PT09,322.0,-44,66.0118,250.58637690875372,1.607
d-000,PT10,988.0,-47,66.0118,340.39766056482085,2.8304

File: data/temp/SIROF vs Pt/intanimpedance_1k_20250327183057.csv
Channel Number,Channel Name,Impedance Magnitude at 1000 Hz (ohms),Impedance Phase at 1000 Hz (degrees),Temperature (C),Charge Injection Capacity @ 1000 us (uC/cm^2),Geometric Surface Area (mm^2)
d-024,IR01,2800.0,-29,63.0505,54.18658348629529,1.7272
d-025,IR02,5040.0,-30,63.0505,63.06068977301919,0.8103
d-026,IR03,533.0,-33,63.0505,189.5006395897273,1.1716
d-027,IR04,1890.0,-30,63.0505,86.37070700909818,1.2028
d-011,IR05,1410.0,-30,63.0505,122.45396698854368,1.4268
d-023,IR06,1390.0,-38,63.0505,57.99376730750576,1.377
d-022,IR07,3150.0,-38,63.0505,0.0,0.594
d-021,IR08,1220.0,-30,63.0505,6.531445337417652,0.8375
d-020,IR09,1380.0,-34,63.0505,213.0935629411341,1.008
d-004,IR10,3330.0,-43,63.0505,46.11023014568334,1.2387
d-028,PT01,1450.0,-28,63.0505,0.0,3.2472
d-029,PT02,675.0,-32,63.0505,107.48057001572508,2.1784
d-030,PT03,3670.0,-22,63.0505,76.21955979279171,2.0868
d-031,PT04,1250.0,-28,63.0505,141.07382765069292,2.3458
d-015,PT05,1200.0,-25,63.0505,240.1692169837449,2.0832
d-019,PT06,402.0,-45,63.0505,141.47798061571444,2.6302
d-018,PT07,572.0,-47,63.0505,152.09075083026804,2.1168
d-017,PT08,529.0,-40,63.0505,17.32062537923137,1.7199
d-016,PT09,503.0,-40,63.0505,192.32478784439965,1.607
d-000,PT10,636.0,-40,63.0505,127.72586628634603,2.8304

File: data/temp/SIROF vs Pt/intanimpedance_1k_20250328064412.csv
Channel Number,Channel Name,Impedance Magnitude at 1000 Hz (ohms),Impedance Phase at 1000 Hz (degrees),Temperature (C),Charge Injection Capacity @ 1000 us (uC/cm^2),Geometric Surface Area (mm^2)
d-024,IR01,6570.0,-30,65.9186,17.945897317133163,1.7272
d-025,IR02,8670.0,-26,65.9186,45.562913300282666,0.8103
d-026,IR03,923.0,-29,65.9186,111.52529822433245,1.1716
d-027,IR04,3960.0,-28,65.9186,56.86421802766786,1.2028
d-011,IR05,2290.0,-29,65.9186,86.84698277214699,1.4268
d-023,IR06,4740.0,-38,65.9186,24.38969889950308,1.377
d-022,IR07,5640.0,-32,65.9186,0.0,0.594
d-021,IR08,2600.0,-33,65.9186,3.4273974258234263,0.8375
d-020,IR09,3080.0,-30,65.9186,125.48594689419178,1.008
d-004,IR10,7350.0,-39,65.9186,28.198340801112863,1.2387
d-028,PT01,3040.0,-28,65.9186,0.0,3.2472
d-029,PT02,1190.0,-26,65.9186,66.54672448374075,2.1784
d-030,PT03,13900.0,-21,65.9186,31.965899298581757,2.0868
d-031,PT04,2400.0,-27,65.9186,39.35019707890184,2.3458
d-015,PT05,2470.0,-26,65.9186,63.02178487353487,2.0832
d-019,PT06,452.0,-54,65.9186,90.2826927463926,2.6302
d-018,PT07,652.0,-61,65.9186,75.77920884373071,2.1168
d-017,PT08,796.0,-51,65.9186,22.042873691226767,1.7199
d-016,PT09,725.0,-46,65.9186,144.28841454659215,1.607
d-000,PT10,958.0,-48,65.9186,78.68862341728301,2.8304

File: data/temp/SIROF vs Pt/intanimpedance_1k_20250329071037.csv
Channel Number,Channel Name,Impedance Magnitude at 1000 Hz (ohms),Impedance Phase at 1000 Hz (degrees),Temperature (C),Charge Injection Capacity @ 1000 us (uC/cm^2),Geometric Surface Area (mm^2)
d-024,IR01,6220.0,-28,65.8036,45.518760908610616,1.7272
d-025,IR02,9840.0,-25,65.8036,40.3110816721099,0.8103
d-026,IR03,1230.0,-28,65.8036,105.92564459465912,1.1716
d-027,IR04,4690.0,-28,65.8036,45.68642103337161,1.2028
d-011,IR05,2760.0,-28,65.8036,71.47197545199056,1.4268
d-023,IR06,4800.0,-37,65.8036,18.47941455784577,1.377
d-022,IR07,7320.0,-33,65.8036,0.0,0.594
d-021,IR08,2940.0,-34,65.8036,76.70264064293826,0.8375
d-020,IR09,4010.0,-31,65.8036,77.33202255261935,1.008
d-004,IR10,9750.0,-39,65.8036,21.004363498560675,1.2387
d-028,PT01,3690.0,-29,65.8036,0.0,3.2472
d-029,PT02,1650.0,-26,65.8036,44.05305687464456,2.1784
d-030,PT03,16800.0,-20,65.8036,11.858539579488854,2.0868
d-031,PT04,3300.0,-27,65.8036,33.80049226350852,2.3458
d-015,PT05,3380.0,-26,65.8036,40.5873577718932,2.0832
d-019,PT06,889.0,-62,65.8036,94.6016974433169,2.6302
d-018,PT07,739.0,-63,65.8036,80.58714938969322,2.1168
d-017,PT08,873.0,-54,65.8036,16.266508330003234,1.7199
d-016,PT09,525.0,-56,65.8036,90.44761746546308,1.607
d-000,PT10,1090.0,-50,65.8036,69.87364400471081,2.8304

File: data/temp/SIROF vs Pt/intanimpedance_1k_20250330073704.csv
Channel Number,Channel Name,Impedance Magnitude at 1000 Hz (ohms),Impedance Phase at 1000 Hz (degrees),Temperature (C),Charge Injection Capacity @ 1000 us (uC/cm^2),Geometric Surface Area (mm^2)
d-024,IR01,3480.0,-27,65.9131,31.60422254910596,1.7272
d-025,IR02,11800.0,-26,65.9131,36.9483287291556,0.8103
d-026,IR03,1390.0,-29,65.9131,110.9889171940903,1.1716
d-027,IR04,5560.0,-27,65.9131,33.82668331715836,1.2028
d-011,IR05,3160.0,-28,65.9131,67.40136615557066,1.4268
d-023,IR06,4090.0,-34,65.9131,20.269877612240943,1.377
d-022,IR07,7690.0,-32,65.9131,0.0,0.594
d-021,IR08,3230.0,-34,65.9131,71.93478760047019,0.8375
d-020,IR09,4480.0,-32,65.9131,50.62505324133324,1.008
d-004,IR10,10600.0,-39,65.9131,14.335757201863354,1.2387
d-028,PT01,4060.0,-30,65.9131,0.0,3.2472
d-029,PT02,1990.0,-26,65.9131,38.9308441426962,2.1784
d-030,PT03,18400.0,-20,65.9131,12.52570381894368,2.0868
d-031,PT04,3950.0,-27,65.9131,26.73945866605557,2.3458
d-015,PT05,4020.0,-27,65.9131,35.26217630591144,2.0832
d-019,PT06,932.0,-33,65.9131,96.7925332409332,2.6302
d-018,PT07,729.0,-64,65.9131,71.30449234579794,2.1168
d-017,PT08,847.0,-56,65.9131,34.61627912178178,1.7199
d-016,PT09,561.0,-55,65.9131,121.00763909031328,1.607
d-000,PT10,1170.0,-51,65.9131,63.2736282572619,2.8304

File: data/temp/SIROF vs Pt/intanimpedance_1k_20250401174642.csv
Channel Number,Channel Name,Impedance Magnitude at 1000 Hz (ohms),Impedance Phase at 1000 Hz (degrees),Temperature (C),Charge Injection Capacity @ 1000 us (uC/cm^2),Geometric Surface Area (mm^2)
d-024,IR01,66800.0,26,65.9466,42.30056650158998,1.7272
d-025,IR02,108000.0,43,65.9466,47.625285981447774,0.8103
d-026,IR03,62800.0,-143,65.9466,152.77152599592452,1.1716
d-027,IR04,203000.0,-63,65.9466,35.749762134838555,1.2028
d-011,IR05,191000.0,-61,65.9466,71.20972539886651,1.4268
d-023,IR06,5240.0,-32,65.9466,17.721457917538295,1.377
d-022,IR07,8860.0,-33,65.9466,0.0,0.594
d-021,IR08,3560.0,-33,65.9466,57.31654634259599,0.8375
d-020,IR09,4970.0,-33,65.9466,4819.45716320687,1.008
d-004,IR10,11100.0,-40,65.9466,15.442714292221291,1.2387
d-028,PT01,4580.0,-30,65.9466,0.0,3.2472
d-029,PT02,2310.0,-25,65.9466,33.28007470826921,2.1784
d-030,PT03,41700.0,-20,65.9466,6.175125483817655,2.0868
d-031,PT04,4530.0,-25,65.9466,39.38584037336474,2.3458
d-015,PT05,4670.0,-25,65.9466,39.07396690626592,2.0832
d-019,PT06,627.0,-62,65.9466,70.43680934059542,2.6302
d-018,PT07,815.0,-64,65.9466,66.63586909123063,2.1168
d-017,PT08,954.0,-57,65.9466,60.17344478883418,1.7199
d-016,PT09,698.0,-54,65.9466,96.44776429574534,1.607
d-000,PT10,1300.0,-53,65.9466,59.62758249796786,2.8304

File: data/temp/SIROF vs Pt/intanimpedance_1k_20250403151250.csv
Channel Number,Channel Name,Impedance Magnitude at 1000 Hz (ohms),Impedance Phase at 1000 Hz (degrees),Temperature (C),Charge Injection Capacity @ 1000 us (uC/cm^2),Geometric Surface Area (mm^2)
d-024,IR01,4480.0,-26,66.0799,32.21514590088494,1.7272
d-025,IR02,10200.0,-26,66.0799,39.02123715393742,0.8103
d-026,IR03,1660.0,-26,66.0799,96.22752169318863,1.1716
d-027,IR04,4860.0,-28,66.0799,37.40461668844337,1.2028
d-011,IR05,3800.0,-27,66.0799,48.03220820594439,1.4268
d-023,IR06,4350.0,-33,66.0799,25.31059717335016,1.377
d-022,IR07,8640.0,-35,66.0799,0.0,0.594
d-021,IR08,3430.0,-26,66.0799,92.99706595229776,0.8375
d-020,IR09,2440.0,-35,66.0799,48.412698412693935,1.008
d-004,IR10,8920.0,-42,66.0799,23.80299445448752,1.2387
d-028,PT01,4720.0,-29,66.0799,0.0,3.2472
d-029,PT02,2330.0,-22,66.0799,59.0227516467134,2.1784
d-030,PT03,29800.0,-20,66.0799,8.14365979680642,2.0868
d-031,PT04,4670.0,-23,66.0799,28.89101014633984,2.3458
d-015,PT05,4860.0,-23,66.0799,49.8852391669435,2.0832
d-019,PT06,716.0,-66,66.0799,56.69725234665548,2.6302
d-018,PT07,877.0,-66,66.0799,37.961598715792405,2.1168
d-017,PT08,1130.0,-57,66.0799,63.97946546170324,1.7199
d-016,PT09,777.0,-55,66.0799,95.96173177260675,1.607
d-000,PT10,1360.0,-54,66.0799,49.07461626203037,2.8304

File: data/temp/SIROF vs Pt/intanimpedance_1k_20250404032602.csv
Channel Number,Channel Name,Impedance Magnitude at 1000 Hz (ohms),Impedance Phase at 1000 Hz (degrees),Temperature (C),Charge Injection Capacity @ 1000 us (uC/cm^2),Geometric Surface Area (mm^2)
d-024,IR01,60400.0,112,65.9014,37.27949297793362,1.7272
d-025,IR02,10800.0,-20,65.9014,45.71051557352845,0.8103
d-026,IR03,61400.0,-130,65.9014,76.70062807800532,1.1716
d-027,IR04,14700.0,-118,65.9014,50.89883708981703,1.2028
d-011,IR05,14500.0,-122,65.9014,56.86988929209084,1.4268
d-023,IR06,4310.0,-31,65.9014,25.396721834380365,1.377
d-022,IR07,9260.0,-36,65.9014,0.0,0.594
d-021,IR08,3580.0,-28,65.9014,120.09400959005808,0.8375
d-020,IR09,2670.0,-32,65.9014,63.0225112905864,1.008
d-004,IR10,9580.0,-41,65.9014,21.652714656425758,1.2387
d-028,PT01,6710.0,-34,65.9014,0.0,3.2472
d-029,PT02,2500.0,-23,65.9014,52.784683183148175,2.1784
d-030,PT03,30600.0,-20,65.9014,9.259583109161555,2.0868
d-031,PT04,4920.0,-23,65.9014,22.06070423735048,2.3458
d-015,PT05,5080.0,-24,65.9014,49.62021998312469,2.0832
d-019,PT06,721.0,-67,65.9014,55.75121721563805,2.6302
d-018,PT07,877.0,-66,65.9014,45.31087078706727,2.1168
d-017,PT08,1090.0,-60,65.9014,57.31849674492915,1.7199
d-016,PT09,814.0,-57,65.9014,83.30308423840447,1.607
d-000,PT10,524.0,-64,65.9014,62.26835213802259,2.8304

File: data/temp/SIROF vs Pt/intanimpedance_1k_20250405160536.csv
Channel Number,Channel Name,Impedance Magnitude at 1000 Hz (ohms),Impedance Phase at 1000 Hz (degrees),Temperature (C),Charge Injection Capacity @ 1000 us (uC/cm^2),Geometric Surface Area (mm^2)
d-024,IR01,3430.0,-25,65.8607,56.237455612170166,1.7272
d-025,IR02,9040.0,-25,65.8607,39.71379797326769,0.8103
d-026,IR03,500.0,-23,65.8607,103.91151847280344,1.1716
d-027,IR04,2360.0,-27,65.8607,72.11453817411437,1.2028
d-011,IR05,1600.0,-25,65.8607,107.23836018202172,1.4268
d-023,IR06,4770.0,-30,65.8607,25.21173494081773,1.377
d-022,IR07,9920.0,-38,65.8607,0.0,0.594
d-021,IR08,3650.0,-32,65.8607,97.37503868887778,0.8375
d-020,IR09,3650.0,-33,65.8607,62.25864277335504,1.008
d-004,IR10,9940.0,-40,65.8607,22.825298514952923,1.2387
d-028,PT01,4960.0,-29,65.8607,0.0,3.2472
d-029,PT02,2550.0,-23,65.8607,43.6941342562424,2.1784
d-030,PT03,32500.0,-21,65.8607,7.827745300404422,2.0868
d-031,PT04,5050.0,-23,65.8607,34.78916870691328,2.3458
d-015,PT05,5190.0,-24,65.8607,45.77092933947874,2.0832
d-019,PT06,734.0,-68,65.8607,45.90307418991023,2.6302
d-018,PT07,933.0,-66,65.8607,57.45823970614525,2.1168
d-017,PT08,1160.0,-62,65.8607,60.99152349960352,1.7199
d-016,PT09,802.0,-58,65.8607,87.17699994651065,1.607
d-000,PT10,708.0,-66,65.8607,52.33685475735545,2.8304

File: data/temp/SIROF vs Pt/intanimpedance_1k_20250407044510.csv
Channel Number,Channel Name,Impedance Magnitude at 1000 Hz (ohms),Impedance Phase at 1000 Hz (degrees),Temperature (C),Charge Injection Capacity @ 1000 us (uC/cm^2),Geometric Surface Area (mm^2)
d-024,IR01,3640.0,-25,65.9782,55.05523547645051,1.7272
d-025,IR02,8990.0,-24,65.9782,59.452024629340414,0.8103
d-026,IR03,470.0,-24,65.9782,179.25260836557308,1.1716
d-027,IR04,2270.0,-28,65.9782,89.52207293088885,1.2028
d-011,IR05,1550.0,-26,65.9782,168.64539936497752,1.4268
d-023,IR06,5340.0,-31,65.9782,20.672574498494964,1.377
d-022,IR07,9630.0,-40,65.9782,0.0,0.594
d-021,IR08,3690.0,-33,65.9782,98.50691159587277,0.8375
d-020,IR09,3360.0,-32,65.9782,97.68391330891534,1.008
d-004,IR10,10200.0,-41,65.9782,19.605188848530105,1.2387
d-028,PT01,5050.0,-30,65.9782,0.0,3.2472
d-029,PT02,2610.0,-24,65.9782,46.851502119536,2.1784
d-030,PT03,33500.0,-21,65.9782,7.417975438214868,2.0868
d-031,PT04,5150.0,-24,65.9782,35.35730943413877,2.3458
d-015,PT05,5270.0,-24,65.9782,37.249719897961015,2.0832
d-019,PT06,756.0,-68,65.9782,50.11623993071058,2.6302
d-018,PT07,809.0,-68,65.9782,55.823739752313166,2.1168
d-017,PT08,1180.0,-61,65.9782,52.44523684620391,1.7199
d-016,PT09,789.0,-58,65.9782,87.45857349211293,1.607
d-000,PT10,783.0,-66,65.9782,63.56711489222474,2.8304

File: data/temp/SIROF vs Pt/intanimpedance_1k_20250411173326.csv
Channel Number,Channel Name,Impedance Magnitude at 1000 Hz (ohms),Impedance Phase at 1000 Hz (degrees),Temperature (C),Charge Injection Capacity @ 1000 us (uC/cm^2),Geometric Surface Area (mm^2)
d-024,IR01,3720.0,-25,66.013,45.579654849538,1.7272
d-025,IR02,9770.0,-24,66.013,61.864970406464,0.8103
d-026,IR03,813.0,-41,66.013,398.5892621092634,1.1716
d-027,IR04,2120.0,-27,66.013,87.60180879722205,1.2028
d-011,IR05,1480.0,-26,66.013,143.51885668254002,1.4268
d-023,IR06,8570.0,-31,66.013,21.8198407740874,1.377
d-022,IR07,7920.0,-41,66.013,0.0,0.594
d-021,IR08,3920.0,-31,66.013,105.21852277078445,0.8375
d-020,IR09,5530.0,-34,66.013,44.697830906328775,1.008
d-004,IR10,10900.0,-40,66.013,18.85411123039541,1.2387
d-028,PT01,5240.0,-30,66.013,0.0,3.2472
d-029,PT02,2650.0,-24,66.013,49.98552218989408,2.1784
d-030,PT03,22300.0,-21,66.013,11.50030963860536,2.0868
d-031,PT04,5250.0,-23,66.013,33.586188160324774,2.3458
d-015,PT05,5410.0,-23,66.013,55.68079434004304,2.0832
d-019,PT06,903.0,-66,66.013,46.89026280541056,2.6302
d-018,PT07,944.0,-70,66.013,50.68245246815592,2.1168
d-017,PT08,770.0,-67,66.013,72.38122073286331,1.7199
d-016,PT09,539.0,-56,66.013,79.6866274153245,1.607
d-000,PT10,537.0,-67,66.013,54.40335568068347,2.8304

File: data/temp/SIROF vs Pt/intanimpedance_1k_20250413182625.csv
Channel Number,Channel Name,Impedance Magnitude at 1000 Hz (ohms),Impedance Phase at 1000 Hz (degrees),Temperature (C),Charge Injection Capacity @ 1000 us (uC/cm^2),Geometric Surface Area (mm^2)
d-024,IR01,3910.0,-25,66.1323,49.26978301920884,1.7272
d-025,IR02,9210.0,-23,66.1323,58.27013401549571,0.8103
d-026,IR03,386.0,-26,66.1323,370.1381411351048,1.1716
d-027,IR04,2220.0,-27,66.1323,162.65854785291268,1.2028
d-011,IR05,1500.0,-27,66.1323,135.93938021608443,1.4268
d-023,IR06,9990.0,-31,66.1323,10.312561381505695,1.377
d-022,IR07,7700.0,-40,66.1323,0.0,0.594
d-021,IR08,8220.0,-28,66.1323,44.0621327750317,0.8375
d-020,IR09,5920.0,-35,66.1323,48.029788838620505,1.008
d-004,IR10,11200.0,-40,66.1323,16.822166190996935,1.2387
d-028,PT01,5360.0,-30,66.1323,0.0,3.2472
d-029,PT02,2720.0,-24,66.1323,38.4871662185293,2.1784
d-030,PT03,29300.0,-21,66.1323,7.250038169737331,2.0868
d-031,PT04,5370.0,-24,66.1323,30.451969805283447,2.3458
d-015,PT05,5520.0,-24,66.1323,41.08186000826255,2.0832
d-019,PT06,785.0,-70,66.1323,53.97664991841159,2.6302
d-018,PT07,847.0,-66,66.1323,55.37850699811855,2.1168
d-017,PT08,887.0,-67,66.1323,72.08879607069044,1.7199
d-016,PT09,530.0,-56,66.1323,105.52151644248696,1.607
d-000,PT10,778.0,-68,66.1323,51.301528460232966,2.8304

File: data/temp/SIROF vs Pt/intanimpedance_1k_20250414063939.csv
Channel Number,Channel Name,Impedance Magnitude at 1000 Hz (ohms),Impedance Phase at 1000 Hz (degrees),Temperature (C),Charge Injection Capacity @ 1000 us (uC/cm^2),Geometric Surface Area (mm^2)
d-024,IR01,3970.0,-25,66.0124,49.99761599869773,1.7272
d-025,IR02,9180.0,-23,66.0124,52.58649779197621,0.8103
d-026,IR03,384.0,-28,66.0124,338.51684435104534,1.1716
d-027,IR04,2300.0,-28,66.0124,147.09268117980835,1.2028
d-011,IR05,1470.0,-28,66.0124,127.38409847325092,1.4268
d-023,IR06,10500.0,-31,66.0124,10.696306143297258,1.377
d-022,IR07,7740.0,-40,66.0124,0.0,0.594
d-021,IR08,9640.0,-28,66.0124,42.748388236331074,0.8375
d-020,IR09,6070.0,-35,66.0124,50.81908831908761,1.008
d-004,IR10,11200.0,-40,66.0124,16.905047110317344,1.2387
d-028,PT01,5390.0,-30,66.0124,0.0,3.2472
d-029,PT02,2810.0,-25,66.0124,38.0132947809615,2.1784
d-030,PT03,29800.0,-21,66.0124,7.158324945040746,2.0868
d-031,PT04,5450.0,-24,66.0124,35.23909286507292,2.3458
d-015,PT05,5610.0,-24,66.0124,49.55632997616361,2.0832
d-019,PT06,833.0,-68,66.0124,52.25089983351284,2.6302
d-018,PT07,877.0,-68,66.0124,49.53013256584861,2.1168
d-017,PT08,905.0,-68,66.0124,73.85673934378444,1.7199
d-016,PT09,593.0,-58,66.0124,97.78822949782725,1.607
d-000,PT10,781.0,-70,66.0124,49.64690087453851,2.8304

File: data/temp/SIROF vs Pt/intanimpedance_1k_20250416073241.csv
Channel Number,Channel Name,Impedance Magnitude at 1000 Hz (ohms),Impedance Phase at 1000 Hz (degrees),Temperature (C),Charge Injection Capacity @ 1000 us (uC/cm^2),Geometric Surface Area (mm^2)
d-024,IR01,3690.0,-21,65.9679,55.6174115113439,1.7272
d-025,IR02,5000.0,-27,65.9679,67.61655980169985,0.8103
d-026,IR03,1520.0,-16,65.9679,303.69859226589045,1.1716
d-027,IR04,15700.0,132,65.9679,176.4658686840369,1.2028
d-011,IR05,2890.0,165,65.9679,99.7602384593775,1.4268
d-023,IR06,11800.0,-31,65.9679,9.62376403552898,1.377
d-022,IR07,6870.0,-34,65.9679,0.0,0.594
d-021,IR08,9000.0,-28,65.9679,44.24201660181138,0.8375
d-020,IR09,6520.0,-34,65.9679,39.1813233416329,1.008
d-004,IR10,11500.0,-39,65.9679,16.725816768198975,1.2387
d-028,PT01,7330.0,-35,65.9679,0.0,3.2472
d-029,PT02,2910.0,-25,65.9679,42.77081605828084,2.1784
d-030,PT03,30600.0,-22,65.9679,6.905879246304868,2.0868
d-031,PT04,5600.0,-24,65.9679,29.005049556175425,2.3458
d-015,PT05,5770.0,-24,65.9679,38.02625636619781,2.0832
d-019,PT06,835.0,-69,65.9679,47.14567869462255,2.6302
d-018,PT07,952.0,-68,65.9679,46.74455252187279,2.1168
d-017,PT08,990.0,-68,65.9679,68.20847997318009,1.7199
d-016,PT09,709.0,-57,65.9679,96.48187933447988,1.607
d-000,PT10,855.0,-71,65.9679,47.405775753358334,2.8304

File: data/temp/SIROF vs Pt/intanimpedance_1k_20250418082540.csv
Channel Number,Channel Name,Impedance Magnitude at 1000 Hz (ohms),Impedance Phase at 1000 Hz (degrees),Temperature (C),Charge Injection Capacity @ 1000 us (uC/cm^2),Geometric Surface Area (mm^2)
d-024,IR01,4170.0,-25,65.9783,45.27531898845047,1.7272
d-025,IR02,8970.0,-25,65.9783,46.4762108597721,0.8103
d-026,IR03,820.0,-33,65.9783,315.34784778215845,1.1716
d-027,IR04,1170.0,-24,65.9783,191.35325266685587,1.2028
d-011,IR05,1550.0,-27,65.9783,114.02804580869694,1.4268
d-023,IR06,9520.0,-32,65.9783,11.026191615838847,1.377
d-022,IR07,7020.0,-34,65.9783,0.0,0.594
d-021,IR08,7850.0,-29,65.9783,52.20689604088716,0.8375
d-020,IR09,6920.0,-34,65.9783,38.2896884098838,1.008
d-004,IR10,11800.0,-39,65.9783,31.61779063934363,1.2387
d-028,PT01,5650.0,-30,65.9783,0.0,3.2472
d-029,PT02,3060.0,-25,65.9783,39.18619059251101,2.1784
d-030,PT03,33100.0,-22,65.9783,7.166543823809738,2.0868
d-031,PT04,5890.0,-23,65.9783,20.721440618004173,2.3458
d-015,PT05,6110.0,-24,65.9783,41.6785045283681,2.0832
d-019,PT06,856.0,-70,65.9783,41.5092473491149,2.6302
d-018,PT07,942.0,-69,65.9783,43.56291856292043,2.1168
d-017,PT08,1050.0,-68,65.9783,67.43578430714255,1.7199
d-016,PT09,750.0,-58,65.9783,96.175290795085,1.607
d-000,PT10,893.0,-71,65.9783,41.56600349406028,2.8304

File: data/temp/SIROF vs Pt/intanimpedance_1k_20250425114434.csv
Channel Number,Channel Name,Impedance Magnitude at 1000 Hz (ohms),Impedance Phase at 1000 Hz (degrees),Temperature (C),Charge Injection Capacity @ 1000 us (uC/cm^2),Geometric Surface Area (mm^2)
d-024,IR01,5250.0,-27,65.9038,33.90513621032812,1.7272
d-025,IR02,11600.0,-25,65.9038,40.65208517263218,0.8103
d-026,IR03,1390.0,-29,65.9038,191.78722851149269,1.1716
d-027,IR04,2880.0,-26,65.9038,157.76329589888567,1.2028
d-007,IR05,2270.0,-30,65.9038,101.87630092116426,1.4268
d-028,IR06,18400.0,-23,65.9038,19.632073272251148,1.377
d-029,IR07,6050.0,-28,65.9038,0.0,0.594
d-030,IR08,9360.0,-20,65.9038,52.00918484500533,0.8375
d-031,IR09,3770.0,-29,65.9038,32.79481271417128,1.008
d-006,IR10,6460.0,-34,65.9038,16.1624843776293,1.2387
d-008,PT01,5630.0,-33,65.9038,0.0,3.2472
d-009,PT02,3050.0,-26,65.9038,36.12665612023047,2.1784
d-010,PT03,42700.0,-25,65.9038,6.098055462352399,2.0868
d-011,PT04,3180.0,-29,65.9038,26.693941520442383,2.3458
d-005,PT05,3290.0,-33,65.9038,33.140058432726065,2.0832
d-012,PT06,933.0,-67,65.9038,44.898603791679314,2.6302
d-013,PT07,1080.0,-63,65.9038,44.29934366908321,2.1168
d-014,PT08,1120.0,-59,65.9038,64.65084390100606,1.7199
d-015,PT09,804.0,-50,65.9038,94.86800536116756,1.607
d-004,PT10,868.0,-71,65.9038,45.35944905857372,2.8304

File: data/temp/SIROF vs Pt/intanimpedance_1k_20250427163224.csv
Channel Number,Channel Name,Impedance Magnitude at 1000 Hz (ohms),Impedance Phase at 1000 Hz (degrees),Temperature (C),Charge Injection Capacity @ 1000 us (uC/cm^2),Geometric Surface Area (mm^2)
d-024,IR01,5080.0,-27,66.1185,33.54432428183693,1.7272
d-025,IR02,11300.0,-25,66.1185,33.54015027264891,0.8103
d-026,IR03,1070.0,-33,66.1185,398.5892621092634,1.1716
d-027,IR04,2210.0,-27,66.1185,122.45296419965544,1.2028
d-007,IR05,2100.0,-34,66.1185,113.959964201782,1.4268
d-028,IR06,22500.0,-28,66.1185,18.21866505961917,1.377
d-029,IR07,7890.0,-25,66.1185,0.0,0.594
d-030,IR08,12800.0,-22,66.1185,53.36021327521648,0.8375
d-031,IR09,3660.0,-21,66.1185,136.5074876104288,1.008
d-006,IR10,8280.0,-32,66.1185,26.74876266060865,1.2387
d-008,PT01,5710.0,-34,66.1185,0.0,3.2472
d-009,PT02,3090.0,-29,66.1185,35.80433063080908,2.1784
d-010,PT03,44600.0,-26,66.1185,4.116067892850134,2.0868
d-011,PT04,3180.0,-29,66.1185,28.98821845502265,2.3458
d-005,PT05,3310.0,-33,66.1185,33.051625793566615,2.0832
d-012,PT06,957.0,-67,66.1185,47.481714049645255,2.6302
d-013,PT07,1140.0,-63,66.1185,46.18909529623552,2.1168
d-014,PT08,1210.0,-57,66.1185,73.31216510272878,1.7199
d-015,PT09,990.0,-50,66.1185,84.81896228884781,1.607
d-004,PT10,934.0,-70,66.1185,43.763860503543,2.8304

File: data/temp/SIROF vs Pt/intanimpedance_1k_20250430060303.csv
Channel Number,Channel Name,Impedance Magnitude at 1000 Hz (ohms),Impedance Phase at 1000 Hz (degrees),Temperature (C),Charge Injection Capacity @ 1000 us (uC/cm^2),Geometric Surface Area (mm^2)
d-024,IR01,6660.0,-26,66.3543,28.861741547014248,1.7272
d-025,IR02,12600.0,-25,66.3543,35.15340596115455,0.8103
d-026,IR03,1080.0,-33,66.3543,315.34784778215845,1.1716
d-027,IR04,4940.0,-31,66.3543,125.4491504402933,1.2028
d-007,IR05,2090.0,-34,66.3543,94.05220421092268,1.4268
d-028,IR06,33100.0,-23,66.3543,10.646095613416994,1.377
d-029,IR07,8360.0,-26,66.3543,0.0,0.594
d-030,IR08,14400.0,-22,66.3543,53.05075327999607,0.8375
d-031,IR09,4150.0,-22,66.3543,101.89706500190388,1.008
d-006,IR10,8440.0,-32,66.3543,25.48312138087499,1.2387
d-008,PT01,3770.0,-37,66.3543,0.0,3.2472
d-009,PT02,1100.0,-33,66.3543,83.38688946015384,2.1784
d-010,PT03,43500.0,-26,66.3543,5.741665381001443,2.0868
d-011,PT04,1180.0,-35,66.3543,48.00704754314112,2.3458
d-005,PT05,1400.0,-39,66.3543,69.0911910669994,2.0832
d-012,PT06,676.0,-66,66.3543,48.844848094066336,2.6302
d-013,PT07,1180.0,-62,66.3543,43.512704226978855,2.1168
d-014,PT08,1220.0,-53,66.3543,85.68959032221416,1.7199
d-015,PT09,800.0,-53,66.3543,89.8610997699468,1.607
d-004,PT10,963.0,-70,66.3543,43.68360706895265,2.8304

File: data/temp/SIROF vs Pt/intanimpedance_1k_20250501063933.csv
Channel Number,Channel Name,Impedance Magnitude at 1000 Hz (ohms),Impedance Phase at 1000 Hz (degrees),Temperature (C),Charge Injection Capacity @ 1000 us (uC/cm^2),Geometric Surface Area (mm^2)
d-024,IR01,6060.0,-24,66.3568,38.43503132135062,1.7272
d-025,IR02,11300.0,-24,66.3568,37.90646780171016,0.8103
d-026,IR03,407.0,-24,66.3568,315.34784778215845,1.1716
d-027,IR04,1730.0,-23,66.3568,138.99900232790276,1.2028
d-007,IR05,1420.0,-31,66.3568,115.15688160829794,1.4268
d-028,IR06,33400.0,-23,66.3568,10.289258145669212,1.377
d-029,IR07,8320.0,-25,66.3568,0.0,0.594
d-030,IR08,14900.0,-23,66.3568,37.77866921186546,0.8375
d-031,IR09,4100.0,-22,66.3568,143.56445569677618,1.008
d-006,IR10,8430.0,-32,66.3568,26.86877608878371,1.2387
d-008,PT01,3680.0,-37,66.3568,0.0,3.2472
d-009,PT02,1030.0,-34,66.3568,83.96659039331709,2.1784
d-010,PT03,43300.0,-26,66.3568,7.237424950830059,2.0868
d-011,PT04,1120.0,-39,66.3568,45.651147386164666,2.3458
d-005,PT05,1310.0,-40,66.3568,76.7224486982472,2.0832
d-012,PT06,748.0,-67,66.3568,45.14951807597327,2.6302
d-013,PT07,1200.0,-62,66.3568,44.64051664414048,2.1168
d-014,PT08,1180.0,-53,66.3568,72.70466611126382,1.7199
d-015,PT09,879.0,-53,66.3568,77.99279391253754,1.607
d-004,PT10,954.0,-70,66.3568,41.4605442994658,2.8304

File: data/temp/SIROF vs Pt/intanimpedance_1k_20250504082857.csv
Channel Number,Channel Name,Impedance Magnitude at 1000 Hz (ohms),Impedance Phase at 1000 Hz (degrees),Temperature (C),Charge Injection Capacity @ 1000 us (uC/cm^2),Geometric Surface Area (mm^2)
d-024,IR01,6410.0,-24,66.2884,23.13367990154939,1.7272
d-025,IR02,12500.0,-23,66.2884,38.45833727961735,0.8103
d-026,IR03,370.0,-25,66.2884,822.3468235427356,1.1716
d-027,IR04,1580.0,-23,66.2884,133.25435313416233,1.2028
d-007,IR05,1300.0,-31,66.2884,102.14600720278952,1.4268
d-028,IR06,55400.0,-25,66.2884,4.871718512569926,1.377
d-029,IR07,8650.0,-25,66.2884,0.0,0.594
d-030,IR08,15900.0,-22,66.2884,35.67582977520885,0.8375
d-031,IR09,4480.0,-22,66.2884,93.60569537989588,1.008
d-006,IR10,8790.0,-31,66.2884,26.897634251642,1.2387
d-008,PT01,3640.0,-38,66.2884,0.0,3.2472
d-009,PT02,959.0,-37,66.2884,79.38513550565433,2.1784
d-010,PT03,43700.0,-26,66.2884,6.565342184415093,2.0868
d-011,PT04,1100.0,-41,66.2884,31.09012776854758,2.3458
d-005,PT05,1300.0,-42,66.2884,88.43900535572516,2.0832
d-012,PT06,848.0,-66,66.2884,46.10291895517208,2.6302
d-013,PT07,625.0,-63,66.2884,52.11514563813857,2.1168
d-014,PT08,1170.0,-54,66.2884,68.79854374359925,1.7199
d-015,PT09,925.0,-53,66.2884,78.64133255619177,1.607
d-004,PT10,978.0,-71,66.2884,44.73228392108642,2.8304

File: data/temp/SIROF vs Pt/intanimpedance_1k_20250505161455.csv
Channel Number,Channel Name,Impedance Magnitude at 1000 Hz (ohms),Impedance Phase at 1000 Hz (degrees),Temperature (C),Charge Injection Capacity @ 1000 us (uC/cm^2),Geometric Surface Area (mm^2)
d-024,IR01,6370.0,-24,66.2206,33.69838244201406,1.7272
d-025,IR02,13900.0,-24,66.2206,34.21994818587003,0.8103
d-026,IR03,350.0,-26,66.2206,313.8182055822305,1.1716
d-027,IR04,1490.0,-23,66.2206,136.0838648900267,1.2028
d-007,IR05,1300.0,-32,66.2206,226.2162774150105,1.4268
d-028,IR06,100000.0,-26,66.2206,-486.2856823625542,1.377
d-029,IR07,8860.0,-25,66.2206,0.0,0.594
d-030,IR08,16600.0,-22,66.2206,35.20952021372152,0.8375
d-031,IR09,4660.0,-22,66.2206,48.63341786417764,1.008
d-006,IR10,7860.0,-31,66.2206,23.91499497336628,1.2387
d-008,PT01,3650.0,-38,66.2206,0.0,3.2472
d-009,PT02,1000.0,-37,66.2206,58.61688654108056,2.1784
d-010,PT03,44100.0,-26,66.2206,8.72056590141825,2.0868
d-011,PT04,1140.0,-40,66.2206,31.040827109150623,2.3458
d-005,PT05,1340.0,-42,66.2206,51.24512584191072,2.0832
d-012,PT06,879.0,-66,66.2206,45.04059071145933,2.6302
d-013,PT07,697.0,-65,66.2206,43.16656564857499,2.1168
d-014,PT08,1200.0,-54,66.2206,122.3237486974755,1.7199
d-015,PT09,912.0,-54,66.2206,78.2820916409269,1.607
d-004,PT10,969.0,-71,66.2206,39.53525393957897,2.8304

File: data/temp/SIROF vs Pt/intanimpedance_1k_20250505171853.csv
Channel Number,Channel Name,Impedance Magnitude at 1000 Hz (ohms),Impedance Phase at 1000 Hz (degrees),Temperature (C),Charge Injection Capacity @ 1000 us (uC/cm^2),Geometric Surface Area (mm^2)
d-024,IR01,6010.0,-24,66.171,33.76016562609,1.7272
d-025,IR02,13200.0,-23,66.171,30.53949629291898,0.8103
d-026,IR03,411.0,-23,66.171,281.8170140897993,1.1716
d-027,IR04,1350.0,-21,66.171,87.48333005249413,1.2028
d-007,IR05,1300.0,-31,66.171,151.38281959139056,1.4268
d-028,IR06,93700.0,-26,66.171,415.7309647492031,1.377
d-029,IR07,8610.0,-25,66.171,0.0,0.594
d-030,IR08,16400.0,-22,66.171,37.11548461167896,0.8375
d-031,IR09,4400.0,-21,66.171,81.81471306471887,1.008
d-006,IR10,7600.0,-31,66.171,27.69342548949429,1.2387
d-008,PT01,3630.0,-37,66.171,0.0,3.2472
d-009,PT02,868.0,-25,66.171,86.80849243002496,2.1784
d-010,PT03,41600.0,-25,66.171,5.875087318271854,2.0868
d-011,PT04,1110.0,-38,66.171,35.306199186326,2.3458
d-005,PT05,1350.0,-40,66.171,69.10357194986594,2.0832
d-012,PT06,801.0,-67,66.171,44.79639117077706,2.6302
d-013,PT07,709.0,-64,66.171,55.39785979983881,2.1168
d-014,PT08,1190.0,-54,66.171,71.80097548552617,1.7199
d-015,PT09,900.0,-54,66.171,79.51144174101879,1.607
d-004,PT10,618.0,-66,66.171,47.52800163015277,2.8304
