Repository: brianna-thielen/Lifetime-Testing

# Lifetime-Testing
Electrode testing (EIS and VT), IDE testing (EIS), and humidity sensor monitoring (I2C and resistive) plus data analysis for accelerated lifetime testing

Note: Automatic Windows update is disabled on this machine to prevent unwanted restarts. Check for updates periodically.

Instructions for starting testing:
1. Ensure all hardware is connected and turned on
2. Open Visual Studio Code to Lifetime-Testing repository
3. Open Intan RHX software
4. Select the RHS 128ch Stim/Recording Controller
5. Select the 30 kHz sample rate and +/- 2.550 mA stimulation range
6. Click Network -> Remote TCP Control
7. In the "Commands" tab, click "Connect"
8.

File: data/temp/SIROF vs Pt/intanimpedance_1k_20250515222928.csv
Channel Number,Channel Name,Impedance Magnitude at 1000 Hz (ohms),Impedance Phase at 1000 Hz (degrees),Temperature (C),Charge Injection Capacity @ 1000 us (uC/cm^2),Geometric Surface Area (mm^2)
d-024,IR01,68400.0,166,66.3261,24.78150242704906,1.7272
d-025,IR02,129000.0,-30,66.3261,27.166260042974635,0.8103
d-026,IR03,138000.0,-121,66.3261,324.41924953927696,1.1716
d-027,IR04,231000.0,49,66.3261,37.02898365342624,1.2028
d-007,IR05,38900.0,132,66.3261,86.47344245326263,1.4268
d-028,IR06,134000.0,-25,66.3261,415.00474833675776,1.377
d-029,IR07,10300.0,-24,66.3261,0.0,0.594
d-030,IR08,25600.0,-23,66.3261,-5218.522770761313,0.8375
d-031,IR09,5960.0,-21,66.3261,93.42664764178112,1.008
d-006,IR10,9500.0,-30,66.3261,24.72863870531093,1.2387
d-008,PT01,3510.0,-39,66.3261,0.0,3.2472
d-009,PT02,769.0,-30,66.3261,157.90732403852894,2.1784
d-010,PT03,46700.0,-25,66.3261,5.30228077900275,2.0868
d-011,PT04,793.0,-32,66.3261,65.14151861158295,2.3458
d-005,PT05,1440.0,-39,66.3261,64.86889007050944,2.0832
d-012,PT06,969.0,-65,66.3261,39.28725318733207,2.6302
d-013,PT07,570.0,-59,66.3261,51.54587476015524,2.1168
d-014,PT08,857.0,-59,66.3261,81.50518590079253,1.7199
d-015,PT09,931.0,-54,66.3261,72.57966419538933,1.607
d-004,PT10,1130.0,-72,66.3261,34.96779631102534,2.8304

File: data/temp/SIROF vs Pt/intanimpedance_1k_20250530225447.csv
Channel Number,Channel Name,Impedance Magnitude at 1000 Hz (ohms),Impedance Phase at 1000 Hz (degrees),Temperature (C),Charge Injection Capacity @ 1000 us (uC/cm^2),Geometric Surface Area (mm^2)
d-024,IR01,5350.0,-28,66.2883,16.11322905903708,1.7272
d-025,IR02,12800.0,-25,66.2883,26.694766420795126,0.8103
d-026,IR03,1340.0,-21,66.2883,78.46332785838437,1.1716
d-027,IR04,37800.0,-28,66.2883,59.441076235217785,1.2028
d-007,IR05,2230.0,-26,66.2883,59.12229626275092,1.4268
d-028,IR06,184000.0,-18,66.2883,15.74093519985801,1.377
d-029,IR07,11300.0,-24,66.2883,0.0,0.594
d-030,IR08,89900.0,-24,66.2883,8.406046689628779,0.8375
d-031,IR09,7780.0,-21,66.2883,79.0407509157434,1.008
d-006,IR10,11000.0,-30,66.2883,21.7898003076026,1.2387
d-008,PT01,3570.0,-40,66.2883,0.0,3.2472
d-009,PT02,581.0,-33,66.2883,241.44396734390864,2.1784
d-010,PT03,55100.0,-25,66.2883,4.779738822292147,2.0868
d-011,PT04,560.0,-30,66.2883,149.3394632195758,2.3458
d-005,PT05,959.0,-48,66.2883,62.816472742950246,2.0832
d-012,PT06,1440.0,-54,66.2883,26.91488801670647,2.6302
d-013,PT07,1430.0,-50,66.2883,36.67111854158206,2.1168
d-014,PT08,1450.0,-51,66.2883,48.23526692497295,1.7199
d-015,PT09,1490.0,-49,66.2883,43.19124920285282,1.607
d-004,PT10,1720.0,-61,66.2883,25.048633830648573,2.8304

File: data/temp/SIROF vs Pt/intanimpedance_1k_20250531233023.csv
Channel Number,Channel Name,Impedance Magnitude at 1000 Hz (ohms),Impedance Phase at 1000 Hz (degrees),Temperature (C),Charge Injection Capacity @ 1000 us (uC/cm^2),Geometric Surface Area (mm^2)
d-024,IR01,25800.0,-27,66.3016,13.663733209813328,1.7272
d-025,IR02,40200.0,-25,66.3016,19.76159510405882,0.8103
d-026,IR03,22000.0,-26,66.3016,75.7727568838092,1.1716
d-027,IR04,158000.0,-28,66.3016,419.9304187665954,1.2028
d-007,IR05,22700.0,-28,66.3016,37.26139746413437,1.4268
d-028,IR06,223000.0,-19,66.3016,3.3869474797744834,1.377
d-029,IR07,11300.0,-24,66.3016,0.0,0.594
d-030,IR08,110000.0,-23,66.3016,85.63337160351102,0.8375
d-031,IR09,83100.0,-31,66.3016,65.43319911640624,1.008
d-006,IR10,10900.0,-30,66.3016,21.71972096737075,1.2387
d-008,PT01,3580.0,-40,66.3016,0.0,3.2472
d-009,PT02,537.0,-27,66.3016,161.81081885003596,2.1784
d-010,PT03,57500.0,-25,66.3016,4.00525043527594,2.0868
d-011,PT04,581.0,-31,66.3016,119.26421046849303,2.3458
d-005,PT05,1000.0,-48,66.3016,60.82732520687907,2.0832
d-012,PT06,625.0,-62,66.3016,34.673371643949736,2.6302
d-013,PT07,638.0,-59,66.3016,50.17669460948338,2.1168
d-014,PT08,924.0,-60,66.3016,97.72430907506516,1.7199
d-015,PT09,938.0,-56,66.3016,67.38266126420487,1.607
d-004,PT10,1190.0,-71,66.3016,33.97832368586097,2.8304

File: data/temp/SIROF vs Pt/intanimpedance_1k_20250603070417.csv
Channel Number,Channel Name,Impedance Magnitude at 1000 Hz (ohms),Impedance Phase at 1000 Hz (degrees),Temperature (C),Charge Injection Capacity @ 1000 us (uC/cm^2),Geometric Surface Area (mm^2)
d-024,IR01,17600.0,-28,66.4472,11.825118947738629,1.7272
d-025,IR02,37100.0,-24,66.4472,20.33994096294689,0.8103
d-026,IR03,12800.0,-25,66.4472,70.89283198874183,1.1716
d-027,IR04,286000.0,-33,66.4472,97.16028069037716,1.2028
d-007,IR05,13700.0,-28,66.4472,35.36955137946561,1.4268
d-028,IR06,813000.0,-28,66.4472,14.158684726335595,1.377
d-029,IR07,8420.0,-26,66.4472,0.0,0.594
d-030,IR08,66300.0,-23,66.4472,9.576985798776462,0.8375
d-031,IR09,71600.0,-23,66.4472,6.631931277754399,1.008
d-006,IR10,9070.0,-32,66.4472,19.461434289179824,1.2387
d-008,PT01,3630.0,-40,66.4472,0.0,3.2472
d-009,PT02,574.0,-32,66.4472,132.7073192843844,2.1784
d-010,PT03,58000.0,-25,66.4472,3.8952213283686734,2.0868
d-011,PT04,761.0,-43,66.4472,69.6532805328941,2.3458
d-005,PT05,1050.0,-49,66.4472,59.23602973918534,2.0832
d-012,PT06,889.0,-56,66.4472,40.69447775249781,2.6302
d-013,PT07,835.0,-58,66.4472,58.04215065716608,2.1168
d-014,PT08,868.0,-58,66.4472,72.56683080858495,1.7199
d-015,PT09,901.0,-55,66.4472,58.98185821646037,1.607
d-004,PT10,854.0,-68,66.4472,39.02530949136688,2.8304
