Repository: brianna-thielen/Lifetime-Testing

# Lifetime-Testing
Electrode testing (EIS and VT), IDE testing (EIS), and humidity sensor monitoring (I2C and resistive) plus data analysis for accelerated lifetime testing

Note: Automatic Windows update is disabled on this machine to prevent unwanted restarts. Check for updates periodically.

Instructions for starting testing:
1. Ensure all hardware is connected and turned on
2. Open Visual Studio Code to Lifetime-Testing repository
3. Open Intan RHX software
4. Select the RHS 128ch Stim/Recording Controller
5. Select the 30 kHz sample rate and +/- 2.550 mA stimulation range
6. Click Network -> Remote TCP Control
7. In the "Commands" tab, click "Connect"
8. In the "Data Output" tab, under "Waveform Output", click "Connect"
9. In Visual Studio Code, run the program run_lifetime_testing.py

Instructions for adding new samples:
1. Pause testing by pressing "ctrl-c"
    Note: if "CONTINUOUS_TESTING" is set to "True" in "run_lifetime_testing.py", you will need to re-connect the Intan and run "pause_lifetime_testing.py"
    For IDEs:
        2. Connect each sample via a Seriemas3 custom PCB (tapeout package under equipment/Seriemas3_RevX01_Tapeout_12142024_TIME.zip) connected to the switcher
        3. Create a new .json file for the sample group, following "LCP Pt Grids.json" as a template, and save it in test_information/samples
    For Stimulating Electrodes:
        2. Connect each sample to an Intan channel, with return electrodes connected to Intan ground
        3. Create a new .json file for the sample group, following "LCP IDEs 25um.json" as a template, and save it in test_information/samples
    For Recording Electrodes:
        2. Connect either as IDEs (to measure with the LCR meter) or as stimulating electrodes with zero stimulation amplitude (to measure with the Intan)
        3. Create a new .json file for the sample group (according to the appropriate connection protocol), and save it in test_information/samples
    Humidity Sensors (capacitive, I2C):
        2. Replicate the I2C scanner hardware on the existing Arduino UNO, connect to a new Arduino Uno, connect the sensors to the Arduino, connect to the computer
            - The hardware is not documented, so this will require reverse engineering
            - The code that's used to program the arduino is saved under support_functions as i2c_RH_Temp_muxed2_fast.ino
            - You need to determine the port for the new Arduino and enter it in the json file
        3. Create a new .json file for the sample group, following "LCP Encapsulation Capacitive.json" as a template, and save it in test_information/samples
    Humidity Sensors (resistive, impedance):
        2. Connect each sample via a Seriemas3 custom PCB (tapeout package under equipment/Seriemas3_RevX01_Tapeout_12142024_TIME.zip) connected to the switcher
        3. Create a new .json file for the sample group, following "LCP Encapsulation Resistive.json" as a template, and save it in test_information/samples
4. Re-start testing by running the program run_lifetime_testing.py

Instructions for removing samples from test:
1. Pause testing by pressing "ctrl-c"
    Note: if "CONTINUOUS_TESTING" is set to "True" in "run_lifetime_testing.py", you will need to re-connect the Intan and run "pause_lifetime_testing.py"
2. Disconnect samples
3. Open the sample group information under test_information/samples/[group].json
4. To remove a single device from a group, add the name of the sample to the "broken devices" list
   To remove the whole group, list the current date and time in the format "YYYY-MM-DD HH:MM" (24 hour format) under "end_date"
5. Re-connect the Intan, and run "run_lifetime_testing.py"

Instructions for setting up slack webhook:
1. Go to https://api.slack.com/apps
2. Click “Create New App” → From scratch.
3. Give it a name and select your workspace.
4. Go to “Incoming Webhooks” in the left menu.
5. Toggle Activate Incoming Webhooks to ON.
6. Click “Add New Webhook to Workspace” and select the desired channel.
7. Copy the Webhook URL, and save it into a new file under test_information/slack.json, with the key "webhook" (example below)
    slack.json:
    {
        "webhook": "[webhook url]"
    }

Instructions for setting up Github upload:
1. Sync the Github repository to your computer
2. Save the directory under test_information/github.json, with the key "path" (example below)
    github.json:
    {
        "path": "C:/Repo-Directory"
    }
3. If push fails, ensure you're logged in by testing a push on the command line

Note: slack.json and github.json are automatically added to .gitignore for privacy

File: data/temp/intanimpedance_1k_20241215120004.csv
Channel Number,Channel Name,Impedance Magnitude at 1000 Hz (ohms),Impedance Phase at 1000 Hz (degrees),Charge Injection Capacity @ 1000 us (uC/cm^2),Geometric Surface Area (mm^2),Temperature (C)
A-024,IR01,517.0,-40,,,65.32
A-025,IR02,652.0,-28,,,65.32
A-026,IR03,492.0,-24,,,65.32
A-027,IR04,533.0,-23,,,65.32
A-011,IR05,322000.0,-21,,,65.32
A-023,IR06,132000.0,-23,,,65.32
A-022,IR07,119000.0,-22,,,65.32
A-021,IR08,593.0,-25,,,65.32
A-020,IR09,570.0,-49,,,65.32
A-004,IR10,448.0,-74,,,65.32
A-028,PT01,40900.0,-40,,,65.32
A-029,PT02,600.0,-38,,,65.32
A-030,PT03,343.0,-34,,,65.32
A-031,PT04,437.0,-50,,,65.32
A-015,PT05,2130.0,-38,,,65.32
A-019,PT06,1070.0,-37,,,65.32
A-018,PT07,506.0,-49,,,65.32
A-017,PT08,1440.0,-45,,,65.32
A-016,PT09,1600.0,-38,,,65.32
A-000,PT10,103.0,58,,,65.32

File: data/temp/intanimpedance_1k_20241215180004.csv
Channel Number,Channel Name,Impedance Magnitude at 1000 Hz (ohms),Impedance Phase at 1000 Hz (degrees),Charge Injection Capacity @ 1000 us (uC/cm^2),Geometric Surface Area (mm^2),Temperature (C)
A-024,IR01,93.4,-38,,,65.4453
A-025,IR02,673.0,-24,,,65.4453
A-026,IR03,792.0,-21,,,65.4453
A-027,IR04,1100.0,-31,,,65.4453
A-011,IR05,244000.0,-22,,,65.4453
A-023,IR06,208000.0,-20,,,65.4453
A-022,IR07,521000.0,-44,,,65.4453
A-021,IR08,298000.0,-38,,,65.4453
A-020,IR09,535.0,-29,,,65.4453
A-004,IR10,898.0,-47,,,65.4453
A-028,PT01,30400.0,-35,,,65.4453
A-029,PT02,1260.0,-31,,,65.4453
A-030,PT03,345.0,-34,,,65.4453
A-031,PT04,433.0,-52,,,65.4453
A-015,PT05,2010.0,-38,,,65.4453
A-019,PT06,1000.0,-48,,,65.4453
A-018,PT07,499.0,-49,,,65.4453
A-017,PT08,711.0,-60,,,65.4453
A-016,PT09,750.0,-53,,,65.4453
A-000,PT10,113.0,-160,,,65.4453

File: data/temp/intanimpedance_1k_20241217120856.csv
Channel Number,Channel Name,Impedance Magnitude at 1000 Hz (ohms),Impedance Phase at 1000 Hz (degrees),Charge Injection Capacity @ 1000 us (uC/cm^2),Geometric Surface Area (mm^2),Temperature (C)
a-024,IR01,64.6,-19,,1.7272,65.3523
a-025,IR02,344.0,-16,,0.8103,65.3523
a-026,IR03,402.0,-6,,1.1716,65.3523
a-027,IR04,347.0,-13,,1.2028,65.3523
a-011,IR05,123000.0,-21,,1.4268,65.3523
a-023,IR06,111.0,-40,,1.377,65.3523
a-022,IR07,259000.0,-44,,0.594,65.3523
a-021,IR08,381000.0,-42,,0.8375,65.3523
a-020,IR09,603.0,-45,,1.008,65.3523
a-004,IR10,405.0,-69,,1.2387,65.3523
a-028,PT01,31700.0,-42,,3.2472,65.3523
a-029,PT02,498.0,-41,,2.1784,65.3523
a-030,PT03,11600.0,-39,,2.0868,65.3523
a-031,PT04,627.0,-48,,2.3458,65.3523
a-015,PT05,1890.0,-42,,2.0832,65.3523
a-019,PT06,426.0,-72,,2.6302,65.3523
a-018,PT07,278.0,-59,,2.1168,65.3523
a-017,PT08,609.0,-67,,1.7199,65.3523
a-016,PT09,501.0,-59,,1.607,65.3523
a-000,PT10,662.0,-59,,2.8304,65.3523

File: data/temp/intanimpedance_1k_20241220085125.csv
Channel Number,Channel Name,Impedance Magnitude at 1000 Hz (ohms),Impedance Phase at 1000 Hz (degrees),Charge Injection Capacity @ 1000 us (uC/cm^2),Geometric Surface Area (mm^2),Temperature (C)
a-024,IR01,616.0,-45,215.09473593509512,1.7272,65.5723
a-025,IR02,478.0,-44,426.7175500052156,0.8103,65.5723
a-026,IR03,350.0,-34,581.8801376145982,1.1716,65.5723
a-027,IR04,598.0,-30,280.83040025772164,1.2028,65.5723
a-011,IR05,450.0,-52,91.91608664161632,1.4268,65.5723
a-023,IR06,900.0,-40,108.5502971563468,1.377,65.5723
a-022,IR07,39800.0,-27,0.0,0.594,65.5723
a-021,IR08,117000.0,-37,262.1730676249511,0.8375,65.5723
a-020,IR09,1770.0,-43,258.4168282698147,1.008,65.5723
a-004,IR10,1970.0,-45,110.5813126344532,1.2387,65.5723
a-028,PT01,1410.0,13,41.17911393645935,3.2472,65.5723
a-029,PT02,525.0,-41,42.44823300094112,2.1784,65.5723
a-030,PT03,588.0,-34,45.361914224437335,2.0868,65.5723
a-031,PT04,1750.0,-56,40.19130754146562,2.3458,65.5723
a-015,PT05,1990.0,-39,32.018049155146834,2.0832,65.5723
a-019,PT06,413.0,-66,41.76559894844612,2.6302,65.5723
a-018,PT07,423.0,-62,35.014026978313936,2.1168,65.5723
a-017,PT08,753.0,-65,49.981081189881046,1.7199,65.5723
a-016,PT09,765.0,-54,75.58205666374631,1.607,65.5723
a-000,PT10,362.0,-66,23.68130444552941,2.8304,65.5723

File: data/temp/intanimpedance_1k_20241222220327.csv
Channel Number,Channel Name,Impedance Magnitude at 1000 Hz (ohms),Impedance Phase at 1000 Hz (degrees),Charge Injection Capacity @ 1000 us (uC/cm^2),Geometric Surface Area (mm^2),Temperature (C)
a-024,IR01,891.0,-71,208.20714718350465,1.7272,65.5542
a-025,IR02,728.0,-72,617.4509599167438,0.8103,65.5542
a-026,IR03,1050.0,-49,323.2211483747698,1.1716,65.5542
a-027,IR04,521.0,-20,278.6672725933088,1.2028,65.5542
a-011,IR05,453.0,-32,236.74152328982967,1.4268,65.5542
a-023,IR06,1270.0,-39,65.70873021427823,1.377,65.5542
a-022,IR07,1270.0,-39,0.0,0.594,65.5542
a-021,IR08,31000.0,-25,87.77990389925358,0.8375,65.5542
a-020,IR09,2370.0,-42,76.63757810818112,1.008,65.5542
a-004,IR10,2610.0,-43,51.50075073311703,1.2387,65.5542
a-028,PT01,20300.0,-33,14.515062372421095,3.2472,65.5542
a-029,PT02,1080.0,-66,33.81657226832844,2.1784,65.5542
a-030,PT03,585.0,-39,42.77998966970851,2.0868,65.5542
a-031,PT04,630.0,-41,35.634882638038114,2.3458,65.5542
a-015,PT05,1230.0,-40,20.83352108980214,2.0832,65.5542
a-019,PT06,1150.0,-66,36.2893564976144,2.6302,65.5542
a-018,PT07,516.0,-56,31.186156526942064,2.1168,65.5542
a-017,PT08,940.0,-65,51.076314812587,1.7199,65.5542
a-016,PT09,869.0,-52,63.56918629877632,1.607,65.5542
a-000,PT10,943.0,-53,26.660366825342635,2.8304,65.5542

File: data/temp/intanimpedance_1k_20241227191206.csv
Channel Number,Channel Name,Impedance Magnitude at 1000 Hz (ohms),Impedance Phase at 1000 Hz (degrees),Charge Injection Capacity @ 1000 us (uC/cm^2),Geometric Surface Area (mm^2),Temperature (C)
a-024,IR01,998.0,-64,206.3428374463524,1.7272,66.8719
a-025,IR02,820.0,-43,617.4509599167438,0.8103,66.8719
a-026,IR03,624.0,-71,360.2896761823462,1.1716,66.8719
a-027,IR04,718.0,-18,272.1566345187394,1.2028,66.8719
a-011,IR05,419.0,-17,179.11671017966376,1.4268,66.8719
a-023,IR06,803.0,-34,108.86576303539913,1.377,66.8719
a-022,IR07,918.0,-41,0.0,0.594,66.8719
a-021,IR08,980.0,-41,179.77588978188504,0.8375,66.8719
a-020,IR09,1580.0,-41,98.08592796094116,1.008,66.8719
a-004,IR10,1790.0,-44,71.45208065527956,1.2387,66.8719
a-028,PT01,63800.0,-37,2.435198192140267,3.2472,66.8719
a-029,PT02,1150.0,-64,14.7407069846529,2.1784,66.8719
a-030,PT03,757.0,-32,66.48325421791166,2.0868,66.8719
a-031,PT04,624.0,-61,32.801768576088804,2.3458,66.8719
a-015,PT05,987.0,-50,34.61488634438264,2.0832,66.8719
a-019,PT06,942.0,-84,39.54364394635926,2.6302,66.8719
a-018,PT07,407.0,-64,42.28090808973402,2.1168,66.8719
a-017,PT08,802.0,-65,53.62234629914019,1.7199,66.8719
a-016,PT09,628.0,-61,88.40478127970134,1.607,66.8719
a-000,PT10,653.0,-64,26.7114880597122,2.8304,66.8719

File: data/temp/intanimpedance_1k_20241230081940.csv
Channel Number,Channel Name,Impedance Magnitude at 1000 Hz (ohms),Impedance Phase at 1000 Hz (degrees),Temperature (C),Charge Injection Capacity @ 1000 us (uC/cm^2),Geometric Surface Area (mm^2)
a-024,IR01,462.0,-42,67.36,206.34283744635238,1.7272
a-025,IR02,447.0,-50,67.36,581.4560609081083,0.8103
a-026,IR03,375.0,-23,67.36,344.4973144529136,1.1716
a-027,IR04,641.0,-47,67.36,242.88330516109625,1.2028
a-011,IR05,594.0,-47,67.36,148.93467900249752,1.4268
a-023,IR06,702.0,-37,67.36,116.96324429611946,1.377
a-022,IR07,785.0,-39,67.36,0.0,0.594
a-021,IR08,817.0,-40,67.36,181.97823191736072,0.8375
a-020,IR09,1370.0,-41,67.36,125.63721001221124,1.008
a-004,IR10,1570.0,-44,67.36,76.07636943293309,1.2387
a-028,PT01,57400.0,-37,67.36,2.431908173050109,3.2472
a-029,PT02,423.0,-63,67.36,25.625723890504375,2.1784
a-030,PT03,508.0,-33,67.36,67.2171642134041,2.0868
a-031,PT04,602.0,-59,67.36,35.61385728763815,2.3458
a-015,PT05,940.0,-47,67.36,35.427077839552084,2.0832
a-019,PT06,404.0,-78,67.36,37.69236618450285,2.6302
a-018,PT07,356.0,-69,67.36,38.827112041397044,2.1168
a-017,PT08,745.0,-68,67.36,63.744874489687106,1.7199
a-016,PT09,585.0,-62,67.36,87.5807764109285,1.607
a-000,PT10,625.0,-65,67.36,25.176870896207227,2.8304

File: data/temp/intanimpedance_1k_20241231112512.csv
Channel Number,Channel Name,Impedance Magnitude at 1000 Hz (ohms),Impedance Phase at 1000 Hz (degrees),Temperature (C),Charge Injection Capacity @ 1000 us (uC/cm^2),Geometric Surface Area (mm^2)
a-024,IR01,555.0,-45,66.2141,176.6977233049893,1.7272
a-025,IR02,443.0,-40,66.2141,199.9349059749734,0.8103
a-026,IR03,273.0,-25,66.2141,469.71706454462407,1.1716
a-027,IR04,576.0,-46,66.2141,296.3047462898459,1.2028
a-011,IR05,670.0,-35,66.2141,170.50674304669616,1.4268
a-023,IR06,2510.0,105,66.2141,91.38595609183977,1.377
a-022,IR07,2750.0,42,66.2141,0.0,0.594
a-021,IR08,3250.0,-46,66.2141,167.89842641993647,0.8375
a-020,IR09,1460.0,-38,66.2141,110.44337606839915,1.008
a-004,IR10,1610.0,-41,66.2141,71.56827470097929,1.2387
a-028,PT01,57100.0,-39,66.2141,2.362869431238378,3.2472
a-029,PT02,454.0,-60,66.2141,27.777870096028934,2.1784
a-030,PT03,491.0,-39,66.2141,62.42904115245139,2.0868
a-031,PT04,638.0,-60,66.2141,33.85261447981862,2.3458
a-015,PT05,1060.0,-46,66.2141,32.898974655780464,2.0832
a-019,PT06,404.0,-76,66.2141,23.703959336224845,2.6302
a-018,PT07,388.0,-65,66.2141,35.05154732833235,2.1168
a-017,PT08,828.0,-70,66.2141,47.35964076623385,1.7199
a-016,PT09,688.0,-62,66.2141,79.3854375793773,1.607
a-000,PT10,1400.0,19,66.2141,23.575682459113974,2.8304

File: data/temp/intanimpedance_1k_20250105201040.csv
Channel Number,Channel Name,Impedance Magnitude at 1000 Hz (ohms),Impedance Phase at 1000 Hz (degrees),Temperature (C),Charge Injection Capacity @ 1000 us (uC/cm^2),Geometric Surface Area (mm^2)
a-024,IR01,812.0,-78,66.2296,177.08235488459482,1.7272
a-025,IR02,958.0,-54,66.2296,520.9371647728649,0.8103
a-026,IR03,11500.0,-67,66.2296,181.6248742568644,1.1716
a-027,IR04,690.0,-134,66.2296,291.2541676260901,1.2028
a-011,IR05,768.0,-97,66.2296,225.64178676579385,1.4268
a-023,IR06,570.0,-40,66.2296,145.13155689625552,1.377
a-022,IR07,920.0,-34,66.2296,0.0,0.594
a-021,IR08,748.0,-38,66.2296,197.7830869142431,0.8375
a-020,IR09,3170.0,-20,66.2296,147.8412518854253,1.008
a-004,IR10,1290.0,-41,66.2296,101.19157180916581,1.2387
a-028,PT01,113000.0,-48,66.2296,2.750458529026035,3.2472
a-029,PT02,2170.0,-39,66.2296,22.969957160188326,2.1784
a-030,PT03,22700.0,-43,66.2296,73.32470098427197,2.0868
a-031,PT04,3980.0,-35,66.2296,43.06682319301272,2.3458
a-015,PT05,4460.0,-34,66.2296,42.72810522810161,2.0832
a-019,PT06,1190.0,-66,66.2296,38.45345730393357,2.6302
a-018,PT07,443.0,-58,66.2296,40.585489779038,2.1168
a-017,PT08,2230.0,-84,66.2296,59.36588442083519,1.7199
a-016,PT09,1950.0,-69,66.2296,86.79580774075833,1.607
a-000,PT10,1760.0,-68,66.2296,32.53839801782076,2.8304

File: data/temp/intanimpedance_1k_20250108221729.csv
Channel Number,Channel Name,Impedance Magnitude at 1000 Hz (ohms),Impedance Phase at 1000 Hz (degrees),Temperature (C),Charge Injection Capacity @ 1000 us (uC/cm^2),Geometric Surface Area (mm^2)
a-024,IR01,1280.0,-24,66.3123,204.0809910739453,1.7272
a-025,IR02,995.0,-8,66.3123,490.0843941939779,0.8103
a-026,IR03,858.0,-19,66.3123,13.183811749877451,1.1716
a-027,IR04,607.0,-45,66.3123,234.65232707391178,1.2028
a-011,IR05,1990.0,-29,66.3123,186.83282655108323,1.4268
a-023,IR06,730.0,-39,66.3123,122.61063299127728,1.377
a-022,IR07,997.0,-37,66.3123,0.0,0.594
a-021,IR08,857.0,-36,66.3123,193.55986689756298,0.8375
a-020,IR09,1410.0,-39,66.3123,114.58587708587439,1.008
a-004,IR10,1570.0,-42,66.3123,91.02503004330563,1.2387
a-028,PT01,22800.0,-31,66.3123,0.0,3.2472
a-029,PT02,684.0,-47,66.3123,15.337945045531615,2.1784
a-030,PT03,857.0,-27,66.3123,60.81874166981781,2.0868
a-031,PT04,1020.0,-42,66.3123,36.27755534117489,2.3458
a-015,PT05,1480.0,-37,66.3123,45.37854223574901,2.0832
a-019,PT06,589.0,-73,66.3123,38.21282967659758,2.6302
a-018,PT07,431.0,-61,66.3123,41.20953937130441,2.1168
a-017,PT08,873.0,-67,66.3123,53.248736245135945,1.7199
a-016,PT09,628.0,-68,66.3123,82.92488815202081,1.607
a-000,PT10,171.0,108,66.3123,34.71331405546211,2.8304

File: data/temp/intanimpedance_1k_20250113001409.csv
Channel Number,Channel Name,Impedance Magnitude at 1000 Hz (ohms),Impedance Phase at 1000 Hz (degrees),Temperature (C),Charge Injection Capacity @ 1000 us (uC/cm^2),Geometric Surface Area (mm^2)
a-024,IR01,607.0,-28,26.096,188.43303523710804,1.7272
a-025,IR02,545.0,-28,26.096,507.6048589343229,0.8103
a-026,IR03,571.0,-29,26.096,469.71706454462407,1.1716
a-027,IR04,660.0,-37,26.096,228.32788154284967,1.2028
a-011,IR05,705.0,-46,26.096,187.66884813488687,1.4268
a-023,IR06,658.0,-38,26.096,130.42879628808245,1.377
a-022,IR07,874.0,-35,26.096,0.0,0.594
a-021,IR08,782.0,-39,26.096,209.51090700348797,0.8375
a-020,IR09,1290.0,-41,26.096,147.89960856138165,1.008
a-004,IR10,1460.0,-43,26.096,116.95720261390854,1.2387
a-028,PT01,5480.0,-33,26.096,0.0,3.2472
a-029,PT02,573.0,-44,26.096,35.87318850815456,2.1784
a-030,PT03,1410.0,-23,26.096,78.7853942408167,2.0868
a-031,PT04,1010.0,-41,26.096,43.88563521056069,2.3458
a-015,PT05,1520.0,-38,26.096,49.57351116625046,2.0832
a-019,PT06,586.0,-73,26.096,47.568428118782926,2.6302
a-018,PT07,408.0,-68,26.096,53.704120537101645,2.1168
a-017,PT08,833.0,-67,26.096,62.67421422035326,1.7199
a-016,PT09,587.0,-65,26.096,95.90164931943278,1.607
a-000,PT10,800.0,-63,26.096,38.74886640530651,2.8304

File: data/temp/intanimpedance_1k_20250114180738.csv
Channel Number,Channel Name,Impedance Magnitude at 1000 Hz (ohms),Impedance Phase at 1000 Hz (degrees),Temperature (C),Charge Injection Capacity @ 1000 us (uC/cm^2),Geometric Surface Area (mm^2)
a-024,IR01,236.0,-117,65.343,259.42387857629683,1.7272
a-025,IR02,266.0,-68,65.343,481.54055003370706,0.8103
a-026,IR03,352.0,-46,65.343,119.43843114889145,1.1716
a-027,IR04,261.0,-25,65.343,-14.97854533733815,1.2028
a-011,IR05,1450.0,-29,65.343,292.2534198816926,1.4268
a-023,IR06,387.0,-33,65.343,221.21110552485104,1.377
a-022,IR07,497.0,-33,65.343,0.0,0.594
a-021,IR08,483.0,-35,65.343,321.47008547004407,0.8375
a-020,IR09,745.0,-34,65.343,267.9020824854167,1.008
a-004,IR10,813.0,-37,65.343,218.61680877178318,1.2387
a-028,PT01,667.0,-41,65.343,0.0,3.2472
a-029,PT02,540.0,-50,65.343,34.77263952842532,2.1784
a-030,PT03,47600.0,-42,65.343,58.30652713384779,2.0868
a-031,PT04,847.0,-37,65.343,75.81799222158794,2.3458
a-015,PT05,1010.0,-39,65.343,44.90966491623353,2.0832
a-019,PT06,420.0,-74,65.343,60.11156180679879,2.6302
a-018,PT07,364.0,-71,65.343,68.97844607928542,2.1168
a-017,PT08,564.0,-67,65.343,80.95519601659188,1.7199
a-016,PT09,285.0,-63,65.343,115.11087525557599,1.607
a-000,PT10,71.3,124,65.343,47.132666281283896,2.8304

File: data/temp/intanimpedance_1k_20250115100529.csv
Channel Number,Channel Name,Impedance Magnitude at 1000 Hz (ohms),Impedance Phase at 1000 Hz (degrees),Temperature (C),Charge Injection Capacity @ 1000 us (uC/cm^2),Geometric Surface Area (mm^2)
a-024,IR01,344.0,153,65.3653,238.13815261382942,1.7272
a-025,IR02,93.0,-33,65.3653,589.0726661673406,0.8103
a-026,IR03,695.0,-81,65.3653,483.9426250316391,1.1716
a-027,IR04,339.0,-39,65.3653,420.653091504215,1.2028
a-011,IR05,426.0,-43,65.3653,225.760712514334,1.4268
a-023,IR06,552.0,-36,65.3653,164.32328712312483,1.377
a-022,IR07,697.0,-35,65.3653,0.0,0.594
a-021,IR08,651.0,-39,65.3653,255.2211791720625,0.8375
a-020,IR09,1040.0,-37,65.3653,209.19372022315557,1.008
a-004,IR10,1190.0,-40,65.3653,126.40719749211462,1.2387
a-028,PT01,1450.0,-37,65.3653,0.0,3.2472
a-029,PT02,1280.0,-41,65.3653,22.298735590736445,2.1784
a-030,PT03,2430.0,-24,65.3653,36.601387069104625,2.0868
a-031,PT04,2260.0,-32,65.3653,27.342047215864145,2.3458
a-015,PT05,2600.0,-36,65.3653,35.665166291583596,2.0832
a-019,PT06,588.0,-74,65.3653,50.61105412902077,2.6302
a-018,PT07,524.0,-67,65.3653,65.04898540613539,2.1168
a-017,PT08,712.0,-66,65.3653,72.61155612807856,1.7199
a-016,PT09,424.0,-68,65.3653,109.62663347854212,1.607
a-000,PT10,828.0,-62,65.3653,41.131397573596885,2.8304

File: data/temp/intanimpedance_1k_20250121121930.csv
Channel Number,Channel Name,Impedance Magnitude at 1000 Hz (ohms),Impedance Phase at 1000 Hz (degrees),Temperature (C),Charge Injection Capacity @ 1000 us (uC/cm^2),Geometric Surface Area (mm^2)
a-024,IR01,976.0,-62,66.3773,232.50088750632406,1.7272
a-025,IR02,388.0,52,66.3773,596.8824461975269,0.8103
a-026,IR03,409.0,59,66.3773,278.77721459155646,1.1716
a-027,IR04,1250.0,-38,66.3773,296.67766162514033,1.2028
a-011,IR05,1500.0,-42,66.3773,228.10592827414396,1.4268
a-023,IR06,980.0,-43,66.3773,255.59128176549407,1.377
a-022,IR07,1670.0,-29,66.3773,0.0,0.594
a-021,IR08,1390.0,-30,66.3773,214.6420647417965,0.8375
a-020,IR09,704.0,-33,66.3773,230.46766451940456,1.008
a-004,IR10,822.0,-36,66.3773,203.93588812094657,1.2387
a-028,PT01,746.0,-40,66.3773,0.0,3.2472
a-029,PT02,552.0,-46,66.3773,26.85335276511962,2.1784
a-030,PT03,1070.0,-41,66.3773,44.35661520768315,2.0868
a-031,PT04,1040.0,-41,66.3773,37.9106357024404,2.3458
a-015,PT05,1240.0,-37,66.3773,41.32982459595565,2.0832
a-019,PT06,1530.0,-49,66.3773,79.06389101736245,2.6302
a-018,PT07,1820.0,-51,66.3773,78.35848014420678,2.1168
a-017,PT08,476.0,29,66.3773,75.6797130423501,1.7199
a-016,PT09,4380.0,-40,66.3773,145.79914795846597,1.607
a-000,PT10,3460.0,-45,66.3773,61.77028525460137,2.8304

File: data/temp/intanimpedance_1k_20250122072245.csv
Channel Number,Channel Name,Impedance Magnitude at 1000 Hz (ohms),Impedance Phase at 1000 Hz (degrees),Temperature (C),Charge Injection Capacity @ 1000 us (uC/cm^2),Geometric Surface Area (mm^2)
a-024,IR01,258.0,-57,66.622,254.4782791344328,1.7272
a-025,IR02,455.0,-28,66.622,561.0899207586571,0.8103
a-026,IR03,552.0,-35,66.622,432.6565828685002,1.1716
a-027,IR04,660.0,-36,66.622,219.39124817589973,1.2028
a-011,IR05,597.0,-42,66.622,225.64178676579385,1.4268
a-023,IR06,584.0,-36,66.622,156.90874975767616,1.377
a-022,IR07,1960.0,-32,66.622,0.0,0.594
a-021,IR08,1660.0,-35,66.622,138.58421276128166,0.8375
a-020,IR09,1060.0,-38,66.622,173.18061497450358,1.008
a-004,IR10,1210.0,-40,66.622,144.54844401268184,1.2387
a-028,PT01,306.0,17,66.622,0.0,3.2472
a-029,PT02,560.0,-49,66.622,31.61334733616337,2.1784
a-030,PT03,520.0,-40,66.622,54.767328703495856,2.0868
a-031,PT04,980.0,-40,66.622,53.30174844519046,2.3458
a-015,PT05,1270.0,-37,66.622,69.63301759910537,2.0832
a-019,PT06,531.0,-66,66.622,66.21008639296362,2.6302
a-018,PT07,521.0,-63,66.622,83.25124921764746,2.1168
a-017,PT08,652.0,-66,66.622,68.10405711505122,1.7199
a-016,PT09,445.0,-60,66.622,162.21198545958944,1.607
a-000,PT10,854.0,-58,66.622,60.933657153501194,2.8304

File: data/temp/intanimpedance_1k_20250125051443.csv
Channel Number,Channel Name,Impedance Magnitude at 1000 Hz (ohms),Impedance Phase at 1000 Hz (degrees),Temperature (C),Charge Injection Capacity @ 1000 us (uC/cm^2),Geometric Surface Area (mm^2)
a-024,IR01,319.0,-62,66.4081,237.77429405038313,1.7272
a-025,IR02,442.0,-47,66.4081,580.1996132375205,0.8103
a-026,IR03,424.0,-37,66.4081,350.11292906474074,1.1716
a-027,IR04,575.0,-46,66.4081,316.4548288425162,1.2028
a-011,IR05,652.0,-46,66.4081,280.5722685875522,1.4268
a-023,IR06,579.0,-35,66.4081,177.96656712320228,1.377
a-022,IR07,1910.0,-32,66.4081,0.0,0.594
a-021,IR08,1580.0,-34,66.4081,167.11019184757043,0.8375
a-020,IR09,1100.0,-38,66.4081,215.9080298786304,1.008
a-004,IR10,1230.0,-39,66.4081,-8.352429035402919,1.2387
a-028,PT01,1000.0,-45,66.4081,0.0,3.2472
a-029,PT02,560.0,-50,66.4081,31.57720473991862,2.1784
a-030,PT03,493.0,-41,66.4081,48.95173887665054,2.0868
a-031,PT04,1150.0,-37,66.4081,56.797438500915,2.3458
a-015,PT05,940.0,-40,66.4081,69.01996500713132,2.0832
a-019,PT06,405.0,-67,66.4081,65.31839074761653,2.6302
a-018,PT07,507.0,-62,66.4081,75.99067752723266,2.1168
a-017,PT08,697.0,-63,66.4081,109.719656728198,1.7199
a-016,PT09,433.0,-60,66.4081,179.84794360394687,1.607
a-000,PT10,862.0,-55,66.4081,72.27086495611296,2.8304

File: data/temp/intanimpedance_1k_20250125172755.csv
Channel Number,Channel Name,Impedance Magnitude at 1000 Hz (ohms),Impedance Phase at 1000 Hz (degrees),Temperature (C),Charge Injection Capacity @ 1000 us (uC/cm^2),Geometric Surface Area (mm^2)
a-024,IR01,320.0,-51,66.4112,260.7228536478292,1.7272
a-025,IR02,482.0,-49,66.4112,490.79638120727867,0.8103
a-026,IR03,493.0,-49,66.4112,469.71706454462407,1.1716
a-027,IR04,515.0,-46,66.4112,327.72368349811205,1.2028
a-011,IR05,562.0,-38,66.4112,292.2534198818885,1.4268
a-023,IR06,581.0,-36,66.4112,174.2779732976242,1.377
a-022,IR07,1890.0,-32,66.4112,0.0,0.594
a-021,IR08,1550.0,-34,66.4112,164.03032401119802,0.8375
a-020,IR09,1100.0,-39,66.4112,209.02732888024565,1.008
a-004,IR10,1240.0,-40,66.4112,14.20016435758555,1.2387
a-028,PT01,1080.0,-45,66.4112,0.0,3.2472
a-029,PT02,555.0,-50,66.4112,23.455316038347444,2.1784
a-030,PT03,520.0,-40,66.4112,28.718113511597448,2.0868
a-031,PT04,1170.0,-35,66.4112,37.244341149194504,2.3458
a-015,PT05,966.0,-39,66.4112,48.93733179772491,2.0832
a-019,PT06,413.0,-69,66.4112,66.17115984161322,2.6302
a-018,PT07,487.0,-63,66.4112,91.27892610039703,2.1168
a-017,PT08,679.0,-63,66.4112,98.95653749474322,1.7199
a-016,PT09,404.0,-60,66.4112,170.94362194757824,1.607
a-000,PT10,839.0,-57,66.4112,102.50174188541244,2.8304

File: data/temp/intanimpedance_1k_20250126175420.csv
Channel Number,Channel Name,Impedance Magnitude at 1000 Hz (ohms),Impedance Phase at 1000 Hz (degrees),Temperature (C),Charge Injection Capacity @ 1000 us (uC/cm^2),Geometric Surface Area (mm^2)
a-024,IR01,262.0,-40,66.4316,250.1023298900435,1.7272
a-025,IR02,549.0,-49,66.4316,430.7161841408237,0.8103
a-026,IR03,431.0,-51,66.4316,469.71706454462407,1.1716
a-027,IR04,587.0,-45,66.4316,279.73190760023243,1.2028
a-011,IR05,611.0,-40,66.4316,262.7466202888272,1.4268
a-023,IR06,570.0,-35,66.4316,171.5524272387278,1.377
a-022,IR07,1840.0,-32,66.4316,0.0,0.594
a-021,IR08,1510.0,-34,66.4316,176.1908994044947,0.8375
a-020,IR09,1060.0,-38,66.4316,206.7601720175427,1.008
a-004,IR10,1220.0,-40,66.4316,46.49622329452809,1.2387
a-028,PT01,1300.0,-46,66.4316,0.0,3.2472
a-029,PT02,544.0,-51,66.4316,35.03754675688401,2.1784
a-030,PT03,474.0,-41,66.4316,47.40809934803468,2.0868
a-031,PT04,1110.0,-35,66.4316,0.25560369248347686,2.3458
a-015,PT05,944.0,-40,66.4316,83.72843554296652,2.0832
a-019,PT06,384.0,-65,66.4316,67.51674563862761,2.6302
a-018,PT07,492.0,-60,66.4316,87.22542008256828,2.1168
a-017,PT08,643.0,-60,66.4316,95.3186008130996,1.7199
a-016,PT09,388.0,-56,66.4316,175.8937415081387,1.607
a-000,PT10,770.0,-54,66.4316,78.68761430904189,2.8304

File: data/temp/intanimpedance_1k_20250129070019.csv
Channel Number,Channel Name,Impedance Magnitude at 1000 Hz (ohms),Impedance Phase at 1000 Hz (degrees),Temperature (C),Charge Injection Capacity @ 1000 us (uC/cm^2),Geometric Surface Area (mm^2)
a-024,IR01,413.0,-54,66.4597,238.13815261382942,1.7272
a-025,IR02,529.0,-51,66.4597,465.78168336693136,0.8103
a-026,IR03,490.0,-34,66.4597,266.8204486231021,1.1716
a-027,IR04,481.0,-37,66.4597,249.7963745193543,1.2028
a-011,IR05,657.0,-47,66.4597,211.14263307171586,1.4268
a-023,IR06,571.0,-36,66.4597,194.0226802971913,1.377
a-022,IR07,1810.0,-32,66.4597,0.0,0.594
a-021,IR08,1540.0,-34,66.4597,168.62953223956552,0.8375
a-020,IR09,1060.0,-38,66.4597,208.39722641193592,1.008
a-004,IR10,1220.0,-39,66.4597,137.38891977437433,1.2387
a-028,PT01,2000.0,-46,66.4597,0.0,3.2472
a-029,PT02,1090.0,-42,66.4597,31.48138866689578,2.1784
a-030,PT03,985.0,-37,66.4597,32.351764678467944,2.0868
a-031,PT04,2050.0,-33,66.4597,38.71895433409581,2.3458
a-015,PT05,1990.0,-36,66.4597,40.14164598841753,2.0832
a-019,PT06,403.0,-63,66.4597,76.50614460439972,2.6302
a-018,PT07,507.0,-59,66.4597,88.11657279399553,2.1168
a-017,PT08,627.0,-58,66.4597,113.22517172550741,1.7199
a-016,PT09,377.0,-58,66.4597,173.35651280893853,1.607
a-000,PT10,798.0,-52,66.4597,83.16504805711854,2.8304

File: data/temp/intanimpedance_1k_20250130072643.csv
Channel Number,Channel Name,Impedance Magnitude at 1000 Hz (ohms),Impedance Phase at 1000 Hz (degrees),Temperature (C),Charge Injection Capacity @ 1000 us (uC/cm^2),Geometric Surface Area (mm^2)
a-024,IR01,5720.0,125,66.4445,331.91464047749554,1.7272
a-025,IR02,1090.0,153,66.4445,551.7899353520008,0.8103
a-026,IR03,1130.0,124,66.4445,1003.7227197495074,1.1716
a-027,IR04,480.0,69,66.4445,365.42640814848045,1.2028
a-011,IR05,314.0,50,66.4445,231.42157814155317,1.4268
a-023,IR06,567.0,-38,66.4445,165.88908372745456,1.377
a-022,IR07,1760.0,-31,66.4445,0.0,0.594
a-021,IR08,1470.0,-33,66.4445,172.72825222998344,0.8375
a-020,IR09,1050.0,-38,66.4445,211.24965536256076,1.008
a-004,IR10,1190.0,-38,66.4445,184.9410982978573,1.2387
a-028,PT01,1370.0,-37,66.4445,0.0,3.2472
a-029,PT02,1160.0,-38,66.4445,30.070536893242238,2.1784
a-030,PT03,1050.0,-35,66.4445,34.7234825262339,2.0868
a-031,PT04,2210.0,-30,66.4445,42.15553821232451,2.3458
a-015,PT05,2120.0,-33,66.4445,44.46627968805655,2.0832
a-019,PT06,314.0,-64,66.4445,10.396986482455192,2.6302
a-018,PT07,1190.0,-51,66.4445,89.18812991112608,2.1168
a-017,PT08,1540.0,-74,66.4445,123.5034447704492,1.7199
a-016,PT09,1040.0,-61,66.4445,193.40312169761967,1.607
a-000,PT10,1920.0,-54,66.4445,10.143986172110512,2.8304

File: data/temp/intanimpedance_1k_20250130193955.csv
Channel Number,Channel Name,Impedance Magnitude at 1000 Hz (ohms),Impedance Phase at 1000 Hz (degrees),Temperature (C),Charge Injection Capacity @ 1000 us (uC/cm^2),Geometric Surface Area (mm^2)
a-024,IR01,222.0,-50,66.5375,222.68144083803352,1.7272
a-025,IR02,234.0,-36,66.5375,596.8824461975269,0.8103
a-026,IR03,683.0,-115,66.5375,350.11292906474074,1.1716
a-027,IR04,817.0,-22,66.5375,292.07780912140066,1.2028
a-011,IR05,779.0,-33,66.5375,251.5635685512364,1.4268
a-023,IR06,567.0,-34,66.5375,185.04929723920304,1.377
a-022,IR07,1710.0,-32,66.5375,0.0,0.594
a-021,IR08,1380.0,-34,66.5375,191.84845005743352,0.8375
a-020,IR09,1010.0,-36,66.5375,213.98778998779173,1.008
a-004,IR10,1190.0,-38,66.5375,183.4373550398683,1.2387
a-028,PT01,1370.0,-38,66.5375,0.0,3.2472
a-029,PT02,1150.0,-40,66.5375,31.01411193500441,2.1784
a-030,PT03,1040.0,-36,66.5375,35.5062903139828,2.0868
a-031,PT04,2170.0,-30,66.5375,39.76799481531097,2.3458
a-015,PT05,2110.0,-33,66.5375,43.92385399218674,2.0832
a-019,PT06,342.0,21,66.5375,32.871878710604285,2.6302
a-018,PT07,1760.0,-139,66.5375,103.37446944591251,2.1168
a-017,PT08,958.0,51,66.5375,110.62595048121646,1.7199
a-016,PT09,1220.0,-17,66.5375,200.44516777563894,1.607
a-000,PT10,621.0,-39,66.5375,2.049180327873716,2.8304

File: data/temp/intanimpedance_1k_20250205111641.csv
Channel Number,Channel Name,Impedance Magnitude at 1000 Hz (ohms),Impedance Phase at 1000 Hz (degrees),Temperature (C),Charge Injection Capacity @ 1000 us (uC/cm^2),Geometric Surface Area (mm^2)
a-024,IR01,532.0,-47,66.1841,115.5627605372845,1.7272
a-025,IR02,558.0,-43,66.1841,331.9813956397353,0.8103
a-026,IR03,535.0,-42,66.1841,230.3989485347847,1.1716
a-027,IR04,981.0,-44,66.1841,171.625952273786,1.2028
a-011,IR05,971.0,-43,66.1841,165.782493368704,1.4268
a-023,IR06,343.0,-33,66.1841,220.9820680408928,1.377
a-022,IR07,1430.0,-32,66.1841,0.0,0.594
a-021,IR08,1010.0,-32,66.1841,188.0798919668177,0.8375
a-020,IR09,636.0,-35,66.1841,214.01999389501182,1.008
a-004,IR10,725.0,-36,66.1841,196.2939848021026,1.2387
a-028,PT01,2610.0,-35,66.1841,0.0,3.2472
a-029,PT02,1120.0,-39,66.1841,43.20234619456683,2.1784
a-030,PT03,1000.0,-36,66.1841,45.05079113964904,2.0868
a-031,PT04,2030.0,-28,66.1841,65.97847544220396,2.3458
a-015,PT05,2010.0,-32,66.1841,57.351670506921685,2.0832
a-019,PT06,355.0,-60,66.1841,79.65455641112,2.6302
a-018,PT07,541.0,-51,66.1841,104.21787207501956,2.1168
a-017,PT08,580.0,-49,66.1841,134.71643420008198,1.7199
a-016,PT09,439.0,-45,66.1841,223.35463572429651,1.607
a-000,PT10,675.0,-49,66.1841,10.103219985215432,2.8304

File: data/temp/intanimpedance_1k_20250206235618.csv
Channel Number,Channel Name,Impedance Magnitude at 1000 Hz (ohms),Impedance Phase at 1000 Hz (degrees),Temperature (C),Charge Injection Capacity @ 1000 us (uC/cm^2),Geometric Surface Area (mm^2)
a-024,IR01,527.0,-52,66.3816,109.40501138511445,1.7272
a-025,IR02,511.0,-46,66.3816,296.2739904722594,0.8103
a-026,IR03,499.0,-46,66.3816,211.8491251068098,1.1716
a-027,IR04,912.0,-48,66.3816,167.70952025460596,1.2028
a-011,IR05,929.0,-48,66.3816,144.07820631539553,1.4268
a-023,IR06,1090.0,-39,66.3816,189.0945757220554,1.377
a-022,IR07,1580.0,-33,66.3816,0.0,0.594
a-021,IR08,1270.0,-34,66.3816,212.7475567752329,0.8375
a-020,IR09,979.0,-38,66.3816,233.23595848596042,1.008
a-004,IR10,1120.0,-38,66.3816,174.20351774916227,1.2387
a-028,PT01,34.1,-87,66.3816,0.0,3.2472
a-029,PT02,702.0,-43,66.3816,62.662537825098056,2.1784
a-030,PT03,623.0,-39,66.3816,65.9067786727455,2.0868
a-031,PT04,1180.0,-27,66.3816,104.0165768819077,2.3458
a-015,PT05,1220.0,-34,66.3816,181.30391114284197,2.0832
a-019,PT06,348.0,-65,66.3816,79.94348145127918,2.6302
a-018,PT07,514.0,-55,66.3816,123.52086640828654,2.1168
a-017,PT08,613.0,-52,66.3816,138.68315241941394,1.7199
a-016,PT09,417.0,-46,66.3816,211.41480382301128,1.607
a-000,PT10,686.0,-50,66.3816,5.222601498746379,2.8304

File: data/temp/intanimpedance_1k_20250207120931.csv
Channel Number,Channel Name,Impedance Magnitude at 1000 Hz (ohms),Impedance Phase at 1000 Hz (degrees),Temperature (C),Charge Injection Capacity @ 1000 us (uC/cm^2),Geometric Surface Area (mm^2)
a-024,IR01,502.0,-52,66.3657,110.81162931558322,1.7272
a-025,IR02,515.0,-48,66.3657,294.653883694988,0.8103
a-026,IR03,480.0,-48,66.3657,225.61962876944614,1.1716
a-027,IR04,893.0,-49,66.3657,159.9022050286398,1.2028
a-011,IR05,900.0,-49,66.3657,140.1333807767768,1.4268
a-023,IR06,524.0,-34,66.3657,191.54739958664436,1.377
a-022,IR07,1540.0,-33,66.3657,0.0,0.594
a-021,IR08,1260.0,-34,66.3657,246.43803606402366,0.8375
a-020,IR09,958.0,-37,66.3657,218.5427997928033,1.008
a-004,IR10,1120.0,-38,66.3657,172.16356311335846,1.2387
a-028,PT01,2040.0,-35,66.3657,0.0,3.2472
a-029,PT02,664.0,-43,66.3657,63.653135764887004,2.1784
a-030,PT03,622.0,-38,66.3657,67.90821340259286,2.0868
a-031,PT04,1170.0,-27,66.3657,105.38979649391348,2.3458
a-015,PT05,1200.0,-33,66.3657,94.9141420473083,2.0832
a-019,PT06,702.0,-55,66.3657,-35.710997462968585,2.6302
a-018,PT07,487.0,-58,66.3657,122.5575159525311,2.1168
a-017,PT08,600.0,-51,66.3657,158.54050289079393,1.7199
a-016,PT09,403.0,-45,66.3657,206.46380231284274,1.607
a-000,PT10,673.0,-50,66.3657,3.8564812801669226,2.8304

File: data/temp/intanimpedance_1k_20250211112117.csv
Channel Number,Channel Name,Impedance Magnitude at 1000 Hz (ohms),Impedance Phase at 1000 Hz (degrees),Temperature (C),Charge Injection Capacity @ 1000 us (uC/cm^2),Geometric Surface Area (mm^2)
a-024,IR01,565.0,-41,66.3155,136.52782522493433,1.7272
a-025,IR02,439.0,-43,66.3155,306.5417044985637,0.8103
a-026,IR03,438.0,-42,66.3155,222.38065591549918,1.1716
a-027,IR04,809.0,-44,66.3155,108.56932115661724,1.2028
a-011,IR05,805.0,-43,66.3155,129.7661230529218,1.4268
a-023,IR06,860.0,-40,66.3155,259.02473017798206,1.377
a-022,IR07,1360.0,-31,66.3155,0.0,0.594
a-021,IR08,1060.0,-31,66.3155,328.27212773347014,0.8375
a-020,IR09,597.0,-35,66.3155,314.6481990231466,1.008
a-004,IR10,713.0,-36,66.3155,260.3600794632168,1.2387
a-028,PT01,164.0,44,66.3155,0.0,3.2472
a-029,PT02,539.0,-44,66.3155,68.89951233677785,2.1784
a-030,PT03,473.0,-39,66.3155,6.4273468528823585,2.0868
a-031,PT04,946.0,-27,66.3155,76.54791408743444,2.3458
a-015,PT05,990.0,-33,66.3155,95.56270342561872,2.0832
a-019,PT06,352.0,-55,66.3155,92.345517256189,2.6302
a-018,PT07,495.0,-52,66.3155,110.82584743299766,2.1168
a-017,PT08,1190.0,-42,66.3155,136.00060711014558,1.7199
a-016,PT09,841.0,-42,66.3155,231.55904456468681,1.607
a-000,PT10,685.0,-50,66.3155,14.885999623135172,2.8304

File: data/temp/intanimpedance_1k_20250214171225.csv
Channel Number,Channel Name,Impedance Magnitude at 1000 Hz (ohms),Impedance Phase at 1000 Hz (degrees),Temperature (C),Charge Injection Capacity @ 1000 us (uC/cm^2),Geometric Surface Area (mm^2)
a-024,IR01,941.0,-38,66.3664,123.97263690457773,1.7272
a-025,IR02,423.0,-45,66.3664,279.74584018098466,0.8103
a-026,IR03,416.0,-39,66.3664,10.859574020959208,1.1716
a-027,IR04,741.0,-44,66.3664,208.61165575953981,1.2028
a-011,IR05,778.0,-44,66.3664,145.85022897375674,1.4268
a-023,IR06,1240.0,-32,66.3664,199.23817946494322,1.377
a-022,IR07,1410.0,-31,66.3664,0.0,0.594
a-021,IR08,1140.0,-34,66.3664,257.14580941451334,0.8375
a-020,IR09,900.0,-40,66.3664,197.86992521361395,1.008
a-004,IR10,1040.0,-40,66.3664,182.01972403958285,1.2387
a-028,PT01,1850.0,-33,66.3664,0.0,3.2472
a-029,PT02,558.0,-41,66.3664,59.50712299948806,2.1784
a-030,PT03,529.0,-38,66.3664,28.63192774454783,2.0868
a-031,PT04,1020.0,-27,66.3664,105.40064677693499,2.3458
a-015,PT05,1070.0,-31,66.3664,90.0624912721801,2.0832
a-019,PT06,318.0,-54,66.3664,76.21093452969505,2.6302
a-018,PT07,1010.0,-40,66.3664,124.73244404238959,2.1168
a-017,PT08,558.0,-47,66.3664,172.51374412852556,1.7199
a-016,PT09,393.0,-44,66.3664,290.59563129260283,1.607
a-000,PT10,649.0,-48,66.3664,32.3955298517195,2.8304

File: data/temp/intanimpedance_1k_20250215052539.csv
Channel Number,Channel Name,Impedance Magnitude at 1000 Hz (ohms),Impedance Phase at 1000 Hz (degrees),Temperature (C),Charge Injection Capacity @ 1000 us (uC/cm^2),Geometric Surface Area (mm^2)
a-024,IR01,496.0,-41,66.0362,143.725151370984,1.7272
a-025,IR02,401.0,-42,66.0362,315.0752325697836,0.8103
a-026,IR03,404.0,-42,66.0362,8.236599522021166,1.1716
a-027,IR04,706.0,-43,66.0362,176.27970327360524,1.2028
a-011,IR05,728.0,-43,66.0362,147.80838729534406,1.4268
a-023,IR06,941.0,-33,66.0362,210.95331594000135,1.377
a-022,IR07,1390.0,-32,66.0362,0.0,0.594
a-021,IR08,1130.0,-33,66.0362,386.01041305107606,0.8375
a-020,IR09,849.0,-37,66.0362,256.85519950786215,1.008
a-004,IR10,990.0,-38,66.0362,224.25354575997903,1.2387
a-028,PT01,300.0,62,66.0362,0.0,3.2472
a-029,PT02,500.0,-44,66.0362,166.27411791312767,2.1784
a-030,PT03,460.0,-38,66.0362,56.81868447825061,2.0868
a-031,PT04,871.0,-27,66.0362,164.5811062215009,2.3458
a-015,PT05,907.0,-32,66.0362,101.93452380953211,2.0832
a-019,PT06,339.0,-55,66.0362,83.03211806063658,2.6302
a-018,PT07,476.0,-50,66.0362,126.36461422176474,2.1168
a-017,PT08,542.0,-47,66.0362,154.03544294009004,1.7199
a-016,PT09,370.0,-45,66.0362,229.33902136459605,1.607
a-000,PT10,633.0,-48,66.0362,159.23000826151332,2.8304

File: data/temp/intanimpedance_1k_20250216055254.csv
Channel Number,Channel Name,Impedance Magnitude at 1000 Hz (ohms),Impedance Phase at 1000 Hz (degrees),Temperature (C),Charge Injection Capacity @ 1000 us (uC/cm^2),Geometric Surface Area (mm^2)
a-024,IR01,473.0,-41,66.2667,105.03512085176385,1.7272
a-025,IR02,411.0,-42,66.2667,372.8595017879211,0.8103
a-026,IR03,398.0,-42,66.2667,-8.52928560137304,1.1716
a-027,IR04,713.0,-43,66.2667,175.80046325475317,1.2028
a-011,IR05,723.0,-43,66.2667,155.13203189458264,1.4268
a-023,IR06,613.0,-42,66.2667,279.31400480424946,1.377
a-022,IR07,1150.0,-32,66.2667,0.0,0.594
a-021,IR08,878.0,-32,66.2667,388.61079219293697,0.8375
a-020,IR09,509.0,-35,66.2667,-133.09676434673347,1.008
a-004,IR10,596.0,-36,66.2667,354.8356209905484,1.2387
a-028,PT01,1850.0,-33,66.2667,0.0,3.2472
a-029,PT02,652.0,-40,66.2667,56.62400250052959,2.1784
a-030,PT03,650.0,-36,66.2667,76.26346862891293,2.0868
a-031,PT04,1220.0,-27,66.2667,97.7793372115385,2.3458
a-015,PT05,1260.0,-31,66.2667,119.97952484342747,2.0832
a-019,PT06,326.0,-53,66.2667,76.33626568994767,2.6302
a-018,PT07,468.0,-50,66.2667,129.72716437002936,2.1168
a-017,PT08,504.0,-48,66.2667,140.4000877001062,1.7199
a-016,PT09,769.0,-44,66.2667,132.233976353368,1.607
a-000,PT10,557.0,-50,66.2667,15.582749118644607,2.8304

File: data/temp/intanimpedance_1k_20250224171254.csv
Channel Number,Channel Name,Impedance Magnitude at 1000 Hz (ohms),Impedance Phase at 1000 Hz (degrees),Temperature (C),Charge Injection Capacity @ 1000 us (uC/cm^2),Geometric Surface Area (mm^2)
a-024,IR01,598.0,-31,66.4732,213.90779206899987,1.7272
a-025,IR02,564.0,-47,66.4732,544.3210519762494,0.8103
a-026,IR03,536.0,-41,66.4732,226.34191382340924,1.1716
a-027,IR04,342.0,-34,66.4732,324.5393355038812,1.2028
a-011,IR05,825.0,-39,66.4732,258.9441676910345,1.4268
a-023,IR06,597.0,-34,66.4732,313.7086014423262,1.377
a-022,IR07,1070.0,-32,66.4732,0.0,0.594
a-021,IR08,760.0,-33,66.4732,380.6144104652184,0.8375
a-020,IR09,843.0,-33,66.4732,290.48294792570806,1.008
a-004,IR10,491.0,-39,66.4732,336.5306087965897,1.2387
a-028,PT01,1430.0,-32,66.4732,0.0,3.2472
a-029,PT02,529.0,-43,66.4732,73.13972628413171,2.1784
a-030,PT03,502.0,-36,66.4732,98.22103381220178,2.0868
a-031,PT04,938.0,-28,66.4732,158.63048197435916,2.3458
a-015,PT05,958.0,-33,66.4732,142.43646636119797,2.0832
a-019,PT06,295.0,-48,66.4732,121.88677957455616,2.6302
a-018,PT07,420.0,-48,66.4732,152.090750830268,2.1168
a-017,PT08,433.0,-47,66.4732,216.00769109077387,1.7199
a-016,PT09,351.0,-45,66.4732,225.69527547751565,1.607
a-000,PT10,1050.0,-47,66.4732,127.05461581940236,2.8304

File: data/temp/intanimpedance_1k_20250301065034.csv
Channel Number,Channel Name,Impedance Magnitude at 1000 Hz (ohms),Impedance Phase at 1000 Hz (degrees),Temperature (C),Charge Injection Capacity @ 1000 us (uC/cm^2),Geometric Surface Area (mm^2)
d-024,IR01,540.0,-33,65.5964,260.7228536478292,1.7272
d-025,IR02,604.0,-41,65.5964,675.2349218103152,0.8103
d-026,IR03,538.0,-46,65.5964,1014.391890114818,1.1716
d-027,IR04,725.0,-42,65.5964,77.71023594470265,1.2028
d-011,IR05,961.0,-25,65.5964,315.61572247023446,1.4268
d-023,IR06,398.0,-36,65.5964,293.745228385766,1.377
d-022,IR07,1080.0,-31,65.5964,0.0,0.594
d-021,IR08,925.0,-32,65.5964,425.54668517883505,0.8375
d-020,IR09,720.0,-37,65.5964,319.39057674353603,1.008
d-004,IR10,1800.0,-33,65.5964,188.6044716028665,1.2387
d-028,PT01,131.0,-166,65.5964,0.0,3.2472
d-029,PT02,346.0,-41,65.5964,142.4673405714718,2.1784
d-030,PT03,435.0,-38,65.5964,4.073222158328541,2.0868
d-031,PT04,723.0,-33,65.5964,102.93171510134309,2.3458
d-015,PT05,697.0,-25,65.5964,202.62835282999083,2.0832
d-019,PT06,295.0,-45,65.5964,127.01536623454275,2.6302
d-018,PT07,932.0,-51,65.5964,137.49744452509748,2.1168
d-017,PT08,429.0,-44,65.5964,242.44850252177847,1.7199
d-016,PT09,331.0,-40,65.5964,278.2298597481066,1.607
d-000,PT10,1010.0,-43,65.5964,16.90211404385983,2.8304

File: data/temp/intanimpedance_1k_20250307142346.csv
Channel Number,Channel Name,Impedance Magnitude at 1000 Hz (ohms),Impedance Phase at 1000 Hz (degrees),Temperature (C),Charge Injection Capacity @ 1000 us (uC/cm^2),Geometric Surface Area (mm^2)
d-024,IR01,1430.0,-37,65.7672,59.69575548617977,1.7272
d-025,IR02,556.0,-40,65.7672,309.8539561070052,0.8103
d-026,IR03,543.0,-40,65.7672,230.41057261583876,1.1716
d-027,IR04,1010.0,-41,65.7672,181.75829823652813,1.2028
d-011,IR05,1590.0,-34,65.7672,141.01039665842913,1.4268
d-023,IR06,387.0,-38,65.7672,319.19744642047374,1.377
d-022,IR07,1140.0,-31,65.7672,0.0,0.594
d-021,IR08,885.0,-31,65.7672,334.7147937610542,0.8375
d-020,IR09,712.0,-37,65.7672,347.54019129023527,1.008
d-004,IR10,2220.0,-40,65.7672,62.92410752441741,1.2387
d-028,PT01,1240.0,-30,65.7672,0.0,3.2472
d-029,PT02,446.0,-41,65.7672,114.05689426256575,2.1784
d-030,PT03,594.0,-34,65.7672,149.43445419036945,2.0868
d-031,PT04,858.0,-32,65.7672,121.17332475172338,2.3458
d-015,PT05,815.0,-27,65.7672,193.8857118530175,2.0832
d-019,PT06,307.0,-46,65.7672,149.0905668959361,2.6302
d-018,PT07,426.0,-46,65.7672,157.6535006767348,2.1168
d-017,PT08,409.0,-44,65.7672,216.35873284228003,1.7199
d-016,PT09,339.0,-45,65.7672,297.02898655584175,1.607
d-000,PT10,476.0,-44,65.7672,137.12626199323284,2.8304

File: data/temp/intanimpedance_1k_20250308041227.csv
Channel Number,Channel Name,Impedance Magnitude at 1000 Hz (ohms),Impedance Phase at 1000 Hz (degrees),Temperature (C),Charge Injection Capacity @ 1000 us (uC/cm^2),Geometric Surface Area (mm^2)
d-024,IR01,1630.0,-33,65.8353,73.63946468885163,1.7272
d-025,IR02,484.0,-38,65.8353,309.760737842931,0.8103
d-026,IR03,474.0,-36,65.8353,162.48683886957318,1.1716
d-027,IR04,890.0,-39,65.8353,156.9982829684488,1.2028
d-011,IR05,1430.0,-32,65.8353,108.44719395198612,1.4268
d-023,IR06,3900.0,-34,65.8353,308.3316264142915,1.377
d-022,IR07,1070.0,-25,65.8353,0.0,0.594
d-021,IR08,1060.0,-41,65.8353,443.5959736203247,0.8375
d-020,IR09,790.0,-34,65.8353,330.6691266250793,1.008
d-004,IR10,2340.0,-40,65.8353,58.66688461709083,1.2387
d-028,PT01,1280.0,-30,65.8353,0.0,3.2472
d-029,PT02,489.0,-40,65.8353,85.23037373937763,2.1784
d-030,PT03,622.0,-34,65.8353,97.77770424189728,2.0868
d-031,PT04,931.0,-32,65.8353,91.567188781935,2.3458
d-015,PT05,910.0,-27,65.8353,144.08802088286757,2.0832
d-019,PT06,617.0,-39,65.8353,133.56824150681348,2.6302
d-018,PT07,845.0,-41,65.8353,129.2721444795277,2.1168
d-017,PT08,816.0,-50,65.8353,225.66554563972693,1.7199
d-016,PT09,341.0,-34,65.8353,311.1387678904029,1.607
d-000,PT10,505.0,-39,65.8353,152.62038729016504,2.8304
